Repository: liy140/multidomain-measextract-corpus

# A Multi-Domain Corpus for Measurement Extraction

## Description of contents

A detailed description of corpus creation can be found [here](https://aclanthology.org/2023.bionlp-1.1/).

`finetuning/` 

This folder contains the training and evaluation data for each of the three datasets `measeval`, `bm`, and `msp`. The `measeval`, and `msp` datasets were adapted from the [MeasEval (Harper et al., 2021)](https://github.com/harperco/MeasEval) and the [Material Synthesis Procedual (Mysore et al., 2019)](https://github.com/olivettigroup/annotated-materials-syntheses) corpus respectively.

Each folder contains a `tsv/` and a `jsonl` sub-folder. Each `tsv` file contains annotation information, while each `json` file contains the annotated text and meta information, i.e. the sentence order (`sentId`) and sentence span information. This meta information is especially relevant for the `measeval` and `msp` datasets, as sentence splitting was applied there.

- Explanation on `msp/ignore_sentences.txt`: This file contains a docId-sentenceId pairs that contain of invalid annotations. Partly, invalidity stems from rejection due to high annotation disagreement. Further, there are were sentences that do not contain any entity annotations in the original corpus, but do however contain measurement mentions. However, because they were not annotated in the original corpus, they were not considered by our pre-annotation mapping script that supplied the re-annotation data. We recommend to ignore all sentences here. 

`pretraining/` 

The single txt file in this folder contains data for task-adaptive-pre-training models. It consists of held-out, pooled, unlabeled data related to the three datasets listed above.
In the case of `measeval`, its TAPT data is comprised of paragraphs from the [OA-STM Corpus](https://elsevierlabs.github.io/OA-STM-Corpus/) that were not used for the creation of the MeasEval dataset.

## Citation
```
@inproceedings{li-etal-2023-multi-source,
    title = "Multi-Source (Pre-)Training for Cross-Domain Measurement, Unit and Context Extraction",
    author = "Li, Yueling  and
      Martschat, Sebastian  and
      Ponzetto, Simone Paolo",
    booktitle = "The 22nd Workshop on Biomedical Natural Language Processing and BioNLP Shared Tasks",
    month = jul,
    year = "2023",
    address = "Toronto, Canada",
    publisher = "Association for Computational Linguistics",
    url = "https://aclanthology.org/2023.bionlp-1.1",
    pages = "1--25",
    abstract = "We present a cross-domain approach for automated measurement and context extraction based on pre-trained language models. We construct a multi-source, multi-domain corpus and train an end-to-end extraction pipeline. We then apply multi-source task-adaptive pre-training and fine-tuning to benchmark the cross-domain generalization capability of our model. Further, we conceptualize and apply a task-specific error analysis and derive insights for future work. Our results suggest that multi-source training leads to the best overall results, while single-source training yields the best results for the respective individual domain. While our setup is successful at extracting quantity values and units, more research is needed to improve the extraction of contextual entities. We make the cross-domain corpus used in this work available online.",
}
```

File: finetuning/msp/test/jsonl/101002ente201300102.jsonl
{"text": "10.1002/ente.201300102\nUltrathin Surface Modification by Atomic Layer Deposition on High Voltage Cathode LiNi 0.5 Mn 1.5 O 4 for Lithium Ion Batteries\n\n\nLiNi0.5Mn1.5O4 particles were synthesized through solid-state reactions.", "sentId": 1, "start": 0, "end": 225}
{"text": "Nickel acetate [Ni(Ac)2[?]4 H2O] and manganese acetate [Mn(Ac)2[?]4 H2O] were mixed at a molar ratio of Ni/Mn=1:3 and milled in a mortar.", "sentId": 2, "start": 226, "end": 363}
{"text": "After heating at 500 degC for 5 h, lithium acetate (LiAc[?]2 H2O) was added to the mixture at a molar ratio of Li/Ni/Mn=2.1:1:3 (5 % excess Li source was added to balance for the volatilized Li during calcination), and the mixture was heated to 500 degC for 5 h once more.", "sentId": 3, "start": 364, "end": 636}
{"text": "Then the mixture was milled and sintered at 950 degC for 10 h followed by annealing at 700 degC for 10 h.\n\n\n\n", "sentId": 4, "start": 637, "end": 746}

File: finetuning/msp/test/jsonl/101016jelectacta201209106.jsonl
{"text": "LiMnPO4 plates were synthesized by a hydrothermal method.", "sentId": 3, "start": 214, "end": 271}
{"text": "In a typical synthesis procedure, 14 mmol Na2S*9H2O, 40 mmol Li2SO4*H2O, 20 mmol MnSO4*H2O and 20 mmol NH4H2PO4 were added in sequence in a 40 mL Teflon liner with 30 mL distilled water under vigorous stirring for 30 min, and the Teflon liner was then placed in a stainless steel autoclave.", "sentId": 7, "start": 561, "end": 851}
{"text": "The sealed tank was put into an oven and maintained at 200 degC for 10 h.", "sentId": 8, "start": 852, "end": 925}
{"text": "After the hydrothermal reaction, the autoclave was cooled to room temperature and the resulted precipitate was filtered, washed and finally dried in air at 60 degC overnight.", "sentId": 9, "start": 926, "end": 1100}

File: finetuning/msp/test/jsonl/101016jelectacta201404056.jsonl
{"text": "10.1016/j.electacta.2014.04.056\nEffects of highly crumpled graphene nanosheets on the electrochemical performances of pseudocapacitor electrode materials\n\n", "sentId": 1, "start": 0, "end": 155}
{"text": "All chemicals were of analytical grade and used without further purification.", "sentId": 4, "start": 337, "end": 414}
{"text": "In a typical synthesis process, 5 mg GS and 0.3 g NiCl2*6H2O were dispersed in 20 ml distilled water and subjected to ultrasonic vibration to form a homogeneous suspension, respectively.", "sentId": 6, "start": 571, "end": 757}
{"text": "The two former suspensions were homogeneously mixed with each other and subjected to ultrasonic vibration for a while, and then freeze drying (named as M1).", "sentId": 7, "start": 758, "end": 914}
{"text": "The 1.03 g NaH2PO2*H2O was grinded in a mortar and mixed with M1.", "sentId": 8, "start": 915, "end": 980}
{"text": "Then, the mixture was calcined at 500 degC for 1 h with 2 degC/min heating rate and cooled to room temperature under a flow of Ar (99.999%).", "sentId": 9, "start": 981, "end": 1121}
{"text": "The solid obtained was washed thoroughly with distilled water and absolute ethyl alcohol to remove the by-products.", "sentId": 10, "start": 1122, "end": 1237}
{"text": "After that, the wet products were dried at 80 degC for 12 h in a vacuum oven.", "sentId": 11, "start": 1238, "end": 1315}

File: finetuning/msp/test/jsonl/101016jelectacta201408103.jsonl
{"text": "10.1016/j.electacta.2014.08.103\nFacile synthesis of heterogeneous Ni-Si@C nanocomposites as high-performance anodes for Li-ion batteries\n\nBefore the electrical pulse process with Ni wire, Si nanoparticles (0.2, 0.6, and 0.8 g) were first dispersed in 700 mL of OA, and the Si nanoparticles-dispersed suspension was sonicated for 1 h.", "sentId": 1, "start": 0, "end": 333}
{"text": "Then, the electrical wire explosion (NTi-mini P, Nano Tech, Korea) was conducted at a feeding distance of 40 mm and a charge voltage of 320 V in the Si nanoparticles-dispersed suspension.", "sentId": 2, "start": 334, "end": 521}
{"text": "After completing the electrical pulse treatment with Ni wire, the obtained brownish Ni-Si nanocolloidal suspension was sonicated and filtered through a nylon membrane (Durapore, 0.22 mm, Millipore) several times and subsequently dried at 120 degC for 10 h.", "sentId": 3, "start": 522, "end": 778}
{"text": "Finally, the carbon-coated Ni-Si nanocomposites were obtained via carbonization process (heat-treatment) carried out at 500 degC for 5 h in an Ar atmosphere.", "sentId": 4, "start": 779, "end": 936}

File: finetuning/msp/test/jsonl/101016jelectacta201412157.jsonl
{"text": "10.1016/j.electacta.2014.12.157\nSynthesis and electrochemical performance of ZnCo2O4 for lithium-ion battery application\n\n\nAll of the chemicals in our synthesis were analytical grade and were used without further purification.", "sentId": 1, "start": 0, "end": 226}
{"text": "In a typical procedure, zinc acetate dihydrate and cobalt (II) acetate tetrahydrate with a Zn/Co molar ratio of 1:2 were added to a ball mill.", "sentId": 2, "start": 227, "end": 369}
{"text": "Citric acid with a 120% mole fraction relative to the Zn and Co was then added into the ball mill.", "sentId": 3, "start": 370, "end": 468}
{"text": "After adding a suitable volume of water, the ball mill was run for 4 h at 500 rpm to obtain the precursor.", "sentId": 4, "start": 469, "end": 575}
{"text": "Then, the resultant mixture was dried at 80 degC in air, and the wine red precursor powder was collected and heat-treated in a muffle furnace at 400 degC and 500 degC, with the products designated as 400-ZCO and 500-ZCO, respectively.", "sentId": 5, "start": 576, "end": 810}

File: finetuning/msp/test/jsonl/101016jenergy201408058.jsonl
{"text": "10.1016/j.energy.2014.08.058\nHierarchical 3D micro-/nano-V2O5 (vanadium pentoxide) spheres as cathode materials for high-energy and high-power lithium ion-batteries\n\nHierarchical 3D micro-/nano-V2O5 spheres were prepared via a facile low temperature hydrothermal method.", "sentId": 1, "start": 0, "end": 270}
{"text": "Typically, NH4VO3 (ammonium metavanadate) solution, HCl, and poly (sodium 4-styrenesulfonate) (PSS, 2 mL) were well mixed in DI (deionized) water.", "sentId": 2, "start": 271, "end": 417}
{"text": "The pH of the mixed solution was adjusted to be less than 2.7 so as to assist the growth of V2O5[58].", "sentId": 3, "start": 418, "end": 519}
{"text": "The resultant solution was transferred into a 100 mL Teflon-lined autoclave and heated to 180 degC for 24 h in an electrical oven.", "sentId": 4, "start": 520, "end": 650}
{"text": "After cooling down naturally to room temperature, the precipitates were washed with DI water and ethanol alternatively for several times to remove residual starting materials before further characterization and electrochemical testing.", "sentId": 5, "start": 651, "end": 886}

File: finetuning/msp/test/jsonl/101016jjpowsour201212058.jsonl
{"text": "Tailoring of phase composition and morphology of TiO2-based electrode materials for lithium-ion batteries\n\nThe mixed titania phases were synthesized via hydrothermal treatment in alkaline environment based on procedure by Yoshida et al.", "sentId": 3, "start": 31, "end": 267}
{"text": "As starting material TiO2 from Umicore was used which was mixed with NaOH in distilled water.", "sentId": 5, "start": 274, "end": 367}
{"text": "Throughout stirring a homogeneous solution was obtained which was transferred into a Teflon lined autoclave and kept at 150 degC for 72 h. After cooling naturally to ambient temperature the white, sorbet-like product was washed in distilled water to eliminate remaining NaOH before washing in 0.1 M HCl at pH <= 2.", "sentId": 6, "start": 368, "end": 682}
{"text": "In a final washing step the solution was brought to neutrality.", "sentId": 7, "start": 683, "end": 746}
{"text": "Subsequently the product was dried at [?]100 degC, ground and sieved to a 50 μm mesh.", "sentId": 8, "start": 747, "end": 832}
{"text": "In a final preparation step the white powder samples were heat treated in air at 450 degC for 4 h in air.", "sentId": 9, "start": 833, "end": 938}

File: finetuning/msp/test/jsonl/101016jjpowsour201310120.jsonl
{"text": "j.jpowsour.2013.10.120\nFabrication and performance of BaCe0.8Y0.2O3-δ-BaZr0.8Y0.2O3-δ bilayer electrolyte for anode-supported solid oxide fuel cells\n\nBCY and BZCY powders were fabricated using a citric acid-nitrate gel combustion process [15].", "sentId": 2, "start": 8, "end": 251}
{"text": "First, BaCO3, Ce(NO3)4*4H2O, Zr(NO3)4", "sentId": 3, "start": 252, "end": 289}
{"text": "*5H2O and Y(NO3)3*6H2O was added to a solution of HNO3.", "sentId": 4, "start": 289, "end": 344}
{"text": "After the solution became clear, citric acid was added in a 1:1.5 metal ions:citric acid molar ratio.", "sentId": 5, "start": 345, "end": 446}
{"text": "The solution was continuously stirred and heated at 70 degC until a gel formed.", "sentId": 7, "start": 506, "end": 585}
{"text": "The gel was then heated on a hot plate and combusted to form powder precursors, which were then calcined at 1000 degC for 3 h to obtain a pure, crystalline BCY and BZCY phase.", "sentId": 8, "start": 586, "end": 761}
{"text": "NiO (basic nickel carbonate decomposed at 600 degC) and BZCY were mixed by ball milling in ethanol for 24 h in a weight ratio of 60/40 with 10 wt.% of starch as pore formers.", "sentId": 9, "start": 762, "end": 936}
{"text": "The mixture was dried in an oven at 60 degC and prepared as anode supporting substrates.", "sentId": 10, "start": 937, "end": 1025}

File: finetuning/msp/test/jsonl/101016jnanoen201411053.jsonl
{"text": "(001)", "sentId": 3, "start": 248, "end": 253}
{"text": "Si wafers were etched by mixed solution of 0.4 M AgNO3 and HF for 30 min.", "sentId": 4, "start": 254, "end": 327}
{"text": "After the etching process, the by-products (Ag nanostructures) were removed by nitric acid, leaving the nanowire bundles (Fig. 1(a)).", "sentId": 5, "start": 328, "end": 461}
{"text": "The samples were cleaned by deionized water and dilute HF is used to remove the surface oxide.", "sentId": 6, "start": 462, "end": 556}
{"text": "Then different amount of hydrazine monohydrate (98%) was controlled and infiltrated through the as-formed nanowires (Fig. 1(b)).", "sentId": 7, "start": 557, "end": 685}
{"text": "A solution of mixing BiCl3 (0.2 M) in nitric acid and H6TeO6 (0.15 M) in deionized water was prepared, followed by the addition of thioglycolic acid for the formation of the mixed complex at room temperature.", "sentId": 8, "start": 686, "end": 894}
{"text": "Then the solution temperature was raised to 90 degC and Bi2Te3 nanoparticles were synthesized when dipping the hydrazine-coated samples in the as-prepared solution for the reduction of the Bi2Te3 (Fig. 1(c)).", "sentId": 9, "start": 895, "end": 1103}
{"text": "The as-synthesized samples were then washed with excess acetone and dried by N2 blow.", "sentId": 11, "start": 1233, "end": 1318}

File: finetuning/msp/test/jsonl/101016jnanoen201605050.jsonl
{"text": "10.1016/j.nanoen.2016.05.050\nNaV3(PO4)3/C nanocomposite as novel anode material for Na-ion batteries with high stability\n\nNaV3(PO4)3/C was synthesized by a sol-gel process and followed by carbon thermal reduction synthesis.", "sentId": 1, "start": 0, "end": 223}
{"text": "Typically, 6 mmol NH4VO3 were added to 70 mL deionized water maintaining at 80 degC with continuous stirring to obtain a clear yellow solution, and then 6 mmol NH4H2PO4, 2 mmol Na2CO3 and 4 mmol citric acid were added.", "sentId": 2, "start": 224, "end": 442}
{"text": "The gel was dried in an oven at 150 degC for 4 h, and heat-treated at 400 degC for 5 h under nitrogen atmosphere to remove CO2, H2O, and NH3.", "sentId": 5, "start": 592, "end": 733}
{"text": "Afterward, the powder was grounded and annealed at 900 degC under H2/Ar flow (10% H2) for 12 h to produce the final compound.", "sentId": 6, "start": 734, "end": 859}

File: finetuning/msp/test/jsonl/101016jpoly201106009.jsonl
{"text": "10.1016/j.poly.2011.06.009\nPhotoinduced electron transfer in pentacoordinated complex of zinc tetraphenylporphyrin and isoquinoline N-oxide.", "sentId": 1, "start": 0, "end": 140}
{"text": "Crystal structure, spectroscopy and DFT studies\nTetraphenylporphine (TPP) was prepared from pyrrole and benzaldehyde in boiling propionic acid [22].", "sentId": 2, "start": 141, "end": 289}
{"text": "Pyrrole was obtained by the known method [23] using the thermal decomposition of diammonium salt of mucic acid which was prepared from mucic acid and NH4OH.", "sentId": 3, "start": 290, "end": 446}
{"text": "Mucic acid was synthesized by galactose oxidation with HNO3 upon heating [24].", "sentId": 4, "start": 447, "end": 525}
{"text": "\nZn-tetraphenylporphine (Zn-TPP) was synthesized according to known procedure [25] with some changes.", "sentId": 5, "start": 525, "end": 626}
{"text": "Tetraphenylporphine (TPP) in CHCl3 was kept over PbO2 during 2 days to remove admixture of tetraphenylchlorine (2-10% of which can be formed at TPP synthesis) and a radical of unknown structure [26].", "sentId": 6, "start": 627, "end": 826}
{"text": "A mixture of 0.5 g (0.813 mmol) TPP, 0.25 g (1.14 mmol, 1.4-fold excess) of (CH3COO)2Zn*2H2O, 50 mL of chloroform and 250 mL of glacial acetic acid was boiled for 1 h (using of 7-fold excess of (CH3COO)2Zn leads to the final substance almost without the initial TPP).", "sentId": 7, "start": 827, "end": 1094}
{"text": "The resultant dark blue crystals of Zn-TPP were washed with acetic acid.", "sentId": 8, "start": 1095, "end": 1167}
{"text": "Then the substance was chromatographed on an alumina column with chloroform.", "sentId": 9, "start": 1168, "end": 1244}
{"text": "TLC was used (Silufol, chloroform-hexane 2:1) for Zn-TPP purity determination.", "sentId": 10, "start": 1245, "end": 1323}
{"text": "To 34 mg (0.05 mM) of Zn-TPP dissolved in 15 mL of acetone, 1 mL of an acetone solution of isoquinoline N-oxide (7.3 mg, 0.05 mM) was added.", "sentId": 13, "start": 1344, "end": 1484}
{"text": "The red-violet crystals appeared in 30 min, which were washed with acetone (1 mL, 2 times) and air dried.", "sentId": 14, "start": 1485, "end": 1590}

File: finetuning/msp/test/jsonl/101038srep43506.jsonl
{"text": "10.1038/srep43506\nMultifunctional Nanographene Oxide for Targeted Gene-Mediated Thermochemotherapy of Drug-resistant Tumour\nGraphite powder was purchased from Acros.", "sentId": 1, "start": 0, "end": 165}
{"text": "KMnO4 (AR), NaNO3 (AR), linear chain PEG amine (5000), branched polyethylenimine 10000 (BPEI 10000), folic acid, EDC and NHS, were purchased from Sigma-Aldrich.", "sentId": 2, "start": 166, "end": 326}
{"text": "Doxorubicin was purchased from Sangon Biotech (Shanghai, China).", "sentId": 3, "start": 327, "end": 391}
{"text": "Modified RPMI-1640 Medium was purchased from HyClone.", "sentId": 4, "start": 392, "end": 445}
{"text": "Fetal bovine serum (FBS), penicillin-streptomycin, and trypsin were obtained from Gibco.", "sentId": 5, "start": 446, "end": 534}
{"text": "Propidium iodide, LysoTracker, MitoTracker and Hoechst were purchased from Molecular Probes (USA).", "sentId": 6, "start": 535, "end": 633}
{"text": "The Cell Counting Kit-8 (CCK-8) and Calcein AM were purchased from Dojindo (Japan).", "sentId": 7, "start": 634, "end": 717}
{"text": "The β-actin antibody was purchased from GeneTex (USA).", "sentId": 8, "start": 718, "end": 772}
{"text": "The dialysis bags and ultrafiltration tubes (molecular weight cutoff: 10-kDa and 30-kDa) were purchased from Millipore.", "sentId": 9, "start": 773, "end": 892}
{"text": "The P-gp siRNA, the scrambled siRNA and FAM-labelled siRNA were supplied by GenePharma (Shanghai, China).", "sentId": 10, "start": 893, "end": 998}
{"text": "\nPPG was prepared based on our previously reported methods27,28.", "sentId": 11, "start": 998, "end": 1062}
{"text": "Briefly, to strongly bind negatively charged siRNA via electrostatic interactions, we used the high molecular weight branched polyethylenimine (10000) instead of low molecular weight branched polyethylenimine (1800) to modify PG via using cross-linking reagents EDC and NHS.", "sentId": 12, "start": 1063, "end": 1337}
{"text": "Firstly, 40 mg EDC and 40 mg NHS were mixed in 4 mL FA (0.5 mg/mL, DMSO) solution and magnetically stirred at room temperature for 15 min, after activation, 4 ml PPG (1.0 mg/mL) solution was added in the solution to react at room temperature for 24 h.", "sentId": 14, "start": 1338, "end": 1589}
{"text": "Finally, excess FA was removed by dialyzing against double distilled water (DD) for 24 h (molecular weight cutoff: 10-kDa).", "sentId": 15, "start": 1590, "end": 1713}
{"text": "PPG-FA was obtained in an amount equal to NGO-PEG (0.5 mg/mL).", "sentId": 16, "start": 1714, "end": 1776}
{"text": "\nPreparation of PPG-FA/Dox.", "sentId": 17, "start": 1776, "end": 1803}
{"text": "Dox was loaded onto PPG-FA via the following method.", "sentId": 18, "start": 1804, "end": 1856}
{"text": "Briefly, 500 μL PPG-FA (0.5 mg/mL) and 500 μL Dox (1 mg/mL) were mixed in a 5 mL PBS solution and magnetically stirred at room temperature for 12 h.", "sentId": 19, "start": 1857, "end": 2005}
{"text": "Then, excess Dox was removed by dialyzing the entire system against DD water until the filtrate was free of red colour.", "sentId": 20, "start": 2006, "end": 2125}
{"text": "\nPreparation of PPG-FA/siRNA: The P-gp siRNA, scrambled siRNA and FAM-labelled siRNA were respectively dissolved in DEPC-treated water to achieve 0.1 mg/mL solution.", "sentId": 21, "start": 2125, "end": 2290}
{"text": "The PPG-FA was blend with different siRNA solution at a weight ratio of 4:1 (NGO: siRNA), and incubated at room temperature for 30 min.", "sentId": 22, "start": 2291, "end": 2426}
{"text": "It allows the electrostatic adsorption between negatively charged siRNA and positively charged PPG-FA.", "sentId": 23, "start": 2427, "end": 2529}
{"text": "For preparation of PPG-FA/Dox/siRNA, the procedures were the same as that for PPG-FA/siRNA except using PPG-FA/Dox dispersed in DEPC-treated water.", "sentId": 24, "start": 2530, "end": 2677}

File: finetuning/msp/test/jsonl/101039c3gc41362d.jsonl
{"text": "10.1039/c3gc41362d\nInsights into the stability of gold nanoparticles supported on metal oxides for the base-free oxidation of glucose to gluconic acid\nAu was deposited on the metal oxides by the deposition-precipitation method.30", "sentId": 1, "start": 0, "end": 229}
{"text": "A solution of HAuCl4*3H2O (175 mg) in deionized water (80 mL) was brought to pH 10 by adding a NaOH solution (0.2 M).", "sentId": 2, "start": 230, "end": 347}
{"text": "This solution was mixed with a suspension containing the metal oxide (2 g) in deionized water (25 mL).", "sentId": 3, "start": 348, "end": 450}
{"text": "After stirring for 18 h, the suspension was filtered and washed with an excess amount of deionized water until no more chlorine could be detected by the AgCl test.", "sentId": 4, "start": 451, "end": 614}
{"text": "The supported Au catalyst was dried overnight at 80 degC and then reduced for 4 h at 225 degC in 5% H2 in N2 (100 mL min-1).", "sentId": 5, "start": 615, "end": 739}
{"text": "\nThe Au/AC catalyst was prepared according to the procedure reported by Biella et al.12 A solution of HAuCl4*3H2O (1 L, 100 μg mL-1) was mixed with 2.5 g of a 2 wt% solution of poly(vinyl alcohol) (PVA, MW ~ 10000).", "sentId": 6, "start": 739, "end": 954}
{"text": "To this solution, 0.1 M NaBH4 solution (20 mL) was added dropwise, leading to the formation of metallic Au NPs.", "sentId": 7, "start": 955, "end": 1066}
{"text": "The PVA stabilized Au NPs were then immobilized on activated carbon (Darco(r), 100 mesh) by adding 2 g of the support.", "sentId": 8, "start": 1067, "end": 1185}
{"text": "The as-synthesized Au/AC catalyst was filtered after 2 h and washed with deionized water.", "sentId": 9, "start": 1186, "end": 1275}
{"text": "Nanosized ceria and zirconia, hereafter referred to as nCeO2 and nZrO2, were synthesized according to a previously reported method.30 Briefly, an aqueous solution of Ce(NO3)3*6H2O or ZrO(NO3)2*xH2O (0.8 M, 375 mL) was added to a solution of NH4OH in deionized water (0.8 M, 1.1 L).", "sentId": 11, "start": 1276, "end": 1557}
{"text": "After stirring for 30 min, the solution was aged at 100 degC for 24 h in a polyethylene vessel.", "sentId": 12, "start": 1558, "end": 1653}
{"text": "The mixture was cooled down, filtered and washed with an excess amount of deionized water.", "sentId": 13, "start": 1654, "end": 1744}
{"text": "The resulting particles were dried under vacuum and calcined under an air flow of 100 mL min-1 at 400 degC for 4 h.", "sentId": 14, "start": 1745, "end": 1860}
{"text": "The other support materials were purchased from Sigma Aldrich and used as received (see ESI+).", "sentId": 15, "start": 1861, "end": 1955}

File: finetuning/msp/test/jsonl/101039c5ta01668a.jsonl
{"text": "10.1039/c5ta01668a\nHysteresis-free and highly stable perovskite solar cells produced via a chlorine-mediated interdiffusion method\nAll chemicals were purchased from commercial suppliers and used as received unless stated otherwise.", "sentId": 1, "start": 0, "end": 231}
{"text": "PbI2 (Sigma Aldrich, 99%) and methyl ammonium iodide (MAI) (Wako Chem., 98%) were dissolved in anhydrous N,N-dimethylformamide (Wako chem., 99.5%)", "sentId": 2, "start": 232, "end": 378}
{"text": "(50 mg ml-1), respectively.", "sentId": 4, "start": 431, "end": 458}
{"text": "For chlorine doping, 5-20 wt% MACl (Wako chem.) was mixed with the MAI solution.", "sentId": 5, "start": 459, "end": 539}
{"text": "PC61BM (Solenne or Lumitec, 99%) solution (2 wt%) dissolved in anhydrous chlorobenzene (Wako chem., 99%) was used for coating of the electron selective layer.", "sentId": 6, "start": 540, "end": 698}
{"text": "All the solutions were filtered using 0.45 μm syringe filters to avoid the risk of particle formation.", "sentId": 7, "start": 699, "end": 801}
{"text": "UV-curable resins (NagaseChemtex XNR5516Z) were used to seal devices with cavity glasses.", "sentId": 8, "start": 802, "end": 891}
{"text": "The X-ray diffraction patterns of MAPbI3 and MAPbI3-xClx were collected using Bruker D8 advanced X-ray diffractometer (CuKα radiation, λ = 1.54050 Å).", "sentId": 9, "start": 892, "end": 1042}
{"text": "The top surface and cross-sectional images were taken by a high resolution scanning electron microscope at 5 kV accelerating voltage (Hitachi-4800).", "sentId": 10, "start": 1043, "end": 1191}
{"text": "Additionally, elemental mapping was done using energy dispersive X-ray measurement mode at accelerating voltage of 10 kV.", "sentId": 11, "start": 1192, "end": 1313}
{"text": "S9+) and incident monochromatic photon to current conversion efficiency (IPCE) spectra or External quantum efficiency (EQE) were measured with a CEP-200BX spectrometer (Bunkokeiki, Tokyo, Japan) at room temperature.", "sentId": 13, "start": 1485, "end": 1700}
{"text": "Histogram of over 240 devices were generated from the devices using 0.18 cm2 aperture mask.", "sentId": 15, "start": 1788, "end": 1879}

File: finetuning/msp/test/jsonl/101039c6dt02166b.jsonl
{"text": "The elements, Ba (rod, 99+%), Se (shots, 99.999%) and Cr (powder -325 Mesh, 99%) all from Alfa Aesar, were used as received.", "sentId": 2, "start": 315, "end": 439}
{"text": "The synthesis of the solid-solution samples was performed following ref. 20.", "sentId": 3, "start": 440, "end": 516}
{"text": "BaSe was prepared by mechanical alloying using appropriate amounts of the elements (10 g total) loaded in 20 ml tungsten carbide jars and using 7 balls of the same material.", "sentId": 4, "start": 517, "end": 690}
{"text": "The mechanical alloying synthesis was achieved using a Fritsch Pulverisette 7 PL, with a program of 15 cycles of 2 minutes at a speed of 700 rpm.", "sentId": 5, "start": 691, "end": 836}
{"text": "BaxCr5Se8 was then prepared from an appropriate amount of BaSe and elemental Cr and Se.", "sentId": 6, "start": 837, "end": 924}
{"text": "In order to obtain 5 g of the title phase, precursors were ground, mixed and placed in an alumina boat in a sealed silica tube, and heated to 873 K in 10 hours, the temperature at which it remained for two days.", "sentId": 7, "start": 925, "end": 1136}
{"text": "The mixture was then slowly cooled to room temperature within 10 hours and a homogeneous dark grey powder was obtained.", "sentId": 8, "start": 1137, "end": 1256}
{"text": "The powder was compacted using spark plasma sintering (FCT HP D 25/1) in order to produce dense samples for physical property measurements.", "sentId": 9, "start": 1257, "end": 1396}
{"text": "About 5 g of the sample were inserted into high density graphite dies (Carbonloraine) with an inner diameter of 15 mm.", "sentId": 10, "start": 1397, "end": 1515}
{"text": "The temperature was raised in 45 minutes to 973 K, this temperature plateau lasted 40 minutes before a 45 minutes ramp down to room temperature.", "sentId": 11, "start": 1516, "end": 1660}
{"text": "The pressure was raised from 28 MPa to 50 MPa during the heating step, kept constant over the temperature plateau and released during the cooling step.", "sentId": 12, "start": 1661, "end": 1812}
