Repository: liy140/multidomain-measextract-corpus

# A Multi-Domain Corpus for Measurement Extraction

## Description of contents

A detailed description of corpus creation can be found [here](https://aclanthology.org/2023.bionlp-1.1/).

`finetuning/` 

This folder contains the training and evaluation data for each of the three datasets `measeval`, `bm`, and `msp`. The `measeval`, and `msp` datasets were adapted from the [MeasEval (Harper et al., 2021)](https://github.com/harperco/MeasEval) and the [Material Synthesis Procedual (Mysore et al., 2019)](https://github.com/olivettigroup/annotated-materials-syntheses) corpus respectively.

Each folder contains a `tsv/` and a `jsonl` sub-folder. Each `tsv` file contains annotation information, while each `json` file contains the annotated text and meta information, i.e. the sentence order (`sentId`) and sentence span information. This meta information is especially relevant for the `measeval` and `msp` datasets, as sentence splitting was applied there.

- Explanation on `msp/ignore_sentences.txt`: This file contains a docId-sentenceId pairs that contain of invalid annotations. Partly, invalidity stems from rejection due to high annotation disagreement. Further, there are were sentences that do not contain any entity annotations in the original corpus, but do however contain measurement mentions. However, because they were not annotated in the original corpus, they were not considered by our pre-annotation mapping script that supplied the re-annotation data. We recommend to ignore all sentences here. 

`pretraining/` 

The single txt file in this folder contains data for task-adaptive-pre-training models. It consists of held-out, pooled, unlabeled data related to the three datasets listed above.
In the case of `measeval`, its TAPT data is comprised of paragraphs from the [OA-STM Corpus](https://elsevierlabs.github.io/OA-STM-Corpus/) that were not used for the creation of the MeasEval dataset.

## Citation
```
@inproceedings{li-etal-2023-multi-source,
    title = "Multi-Source (Pre-)Training for Cross-Domain Measurement, Unit and Context Extraction",
    author = "Li, Yueling  and
      Martschat, Sebastian  and
      Ponzetto, Simone Paolo",
    booktitle = "The 22nd Workshop on Biomedical Natural Language Processing and BioNLP Shared Tasks",
    month = jul,
    year = "2023",
    address = "Toronto, Canada",
    publisher = "Association for Computational Linguistics",
    url = "https://aclanthology.org/2023.bionlp-1.1",
    pages = "1--25",
    abstract = "We present a cross-domain approach for automated measurement and context extraction based on pre-trained language models. We construct a multi-source, multi-domain corpus and train an end-to-end extraction pipeline. We then apply multi-source task-adaptive pre-training and fine-tuning to benchmark the cross-domain generalization capability of our model. Further, we conceptualize and apply a task-specific error analysis and derive insights for future work. Our results suggest that multi-source training leads to the best overall results, while single-source training yields the best results for the respective individual domain. While our setup is successful at extracting quantity values and units, more research is needed to improve the extraction of contextual entities. We make the cross-domain corpus used in this work available online.",
}
```

File: finetuning/msp/train/jsonl/101002app20681.jsonl
{"text": "10.1002/app.20681\nSynthesis and characterization of acrylic rubber/silica hybrid composites prepared by sol-gel technique\nAcrylic rubber (ACM, Nipol AR51, density at 25degC = 1100 kg/cm3, Mooney viscosity, ML1+4 at 100degC = 51) was obtained from Nippon Zeon Co. Ltd. (Tokyo, Japan).", "sentId": 1, "start": 0, "end": 283}
{"text": "It was reported to have epoxy cure site and was made from ethyl acrylate monomer.", "sentId": 2, "start": 284, "end": 365}
{"text": "Tetraethoxysilane (TEOS, density = 930 kg/m3) was procured from Acros Organics (USA).", "sentId": 3, "start": 366, "end": 451}
{"text": "Tetrahydrofuran (THF, 99% pure) was purchased from Merck (India).", "sentId": 4, "start": 452, "end": 517}
{"text": "The precipitated silica (Ultrasil VN3, particle size range = 40-100 nm, oil absorption = 2.4 g/kg, pH = 6) was supplied by Bayer AG (Germany).", "sentId": 5, "start": 518, "end": 660}
{"text": "Benzoyl peroxide (BPO, 97% purity) was purchased from Aldrich Chemicals (USA).", "sentId": 6, "start": 661, "end": 739}
{"text": "Hexamethylenediamine carbamate (HMDC, DIAK#1) was supplied by Nicco Corp. Ltd. (India).", "sentId": 7, "start": 740, "end": 827}
{"text": "Ammonium benzoate (AmBz) was prepared in the laboratory by reacting ammonium hydroxide and benzoic acid in 1:1 molar ratio in a water bath at around 60degC for 30 min.", "sentId": 8, "start": 828, "end": 995}
{"text": "The salt formation was confirmed by Fourier transform infrared spectroscopy as well as by studying its solubility.", "sentId": 9, "start": 996, "end": 1110}
{"text": "Deionized water and concentrated hydrochloric acid of laboratory grade were obtained from indigenous sources.", "sentId": 10, "start": 1111, "end": 1220}
{"text": "\nThe desired amount of ACM was dissolved in THF solvent.", "sentId": 11, "start": 1220, "end": 1276}
{"text": "A proportion of the rubber to solvent was maintained at about 1 : 10 all throughout the experiment to retain the uniform viscosity of the reaction medium.", "sentId": 12, "start": 1277, "end": 1431}
{"text": "TEOS, deionized water, and concentrated HCl as catalyst, in the molar ratio of 1 : 2 : 0.06,15 were throughly mixed by vigorous stirring for 15 min and then the mixture was added to the rubber solution under stirring conditions at ambient temperature.", "sentId": 13, "start": 1432, "end": 1683}
{"text": "The proportion of TEOS was from 0 to 50 wt % of the ACM.", "sentId": 14, "start": 1684, "end": 1740}
{"text": "Beyond 50 wt % TEOS, macrophase separation occurred.", "sentId": 15, "start": 1741, "end": 1793}
{"text": "The formulations used in this study are given in Table I.", "sentId": 16, "start": 1794, "end": 1851}
{"text": "The precursor solution for preparing the composites was stirred for 30 min and then poured over a uniform and thoroughly cleaned glass plate.", "sentId": 17, "start": 1852, "end": 1993}
{"text": "The initial evaporation of the solvent was carried out under controlled conditions for 24 h, and then, in the next phase, further evaporation for 4 days was allowed to remove the residual solvent and byproducts (water and ethanol).", "sentId": 18, "start": 1994, "end": 2225}
{"text": "The optimum gelling time was taken when practically no weight variation of the hybrid composites was noticed.", "sentId": 19, "start": 2226, "end": 2335}
{"text": "All the films were transparent in appearance.", "sentId": 20, "start": 2336, "end": 2381}
{"text": "For comparison, composites were also prepared with precipitated silica up to 30 wt % of its loading (beyond which the resultant film lost its homogeneity).", "sentId": 21, "start": 2382, "end": 2537}
{"text": "The precipitated silica was initially dried at 120degC for 24 h and then dispersed in the ACM solution.", "sentId": 22, "start": 2538, "end": 2641}
{"text": "All the composite films with precipitated silica were opaque and completely white in color.", "sentId": 23, "start": 2642, "end": 2733}
{"text": "To crosslink the rubber phase, curatives were added to the solvated rubber.", "sentId": 24, "start": 2734, "end": 2809}
{"text": "The two different curatives systems used in this study were BPO and a mixed crosslinked system comprising AmBz and HMDC, following an earlier work on acrylic rubber in our laboratory.16 Optimization of the doses of different curatives (Table I) was carried out by studying the maximum gel content in THF.", "sentId": 25, "start": 2810, "end": 3114}
{"text": "\nAddition of curatives was made only after complete mixing of TEOS, water, and HCl with solvated ACM for 30 min.", "sentId": 26, "start": 3114, "end": 3226}
{"text": "The crosslinkers were dispersed under ambient conditions and then stirred for another 30 min for homogenous mixing.", "sentId": 27, "start": 3227, "end": 3342}
{"text": "The films were cast over a plain glass plate as before and kept for controlled solvent evaporation for 24 h.", "sentId": 28, "start": 3343, "end": 3451}
{"text": "In the next phase, peroxide-containing composite films were kept in the oven at 70degC for 2 h for curing, whereas the samples having mixed crosslinked system were cured at 170degC for 30 min.", "sentId": 29, "start": 3452, "end": 3644}
{"text": "The above cure times were optimized from the maximum gel content values.", "sentId": 30, "start": 3645, "end": 3717}

File: finetuning/msp/train/jsonl/101002app40112.jsonl
{"text": "10.1002/app.40112\nComparison of the effects of phenyl dichlorophosphate modified and unmodified β-iron(III) oxide hydroxide on the thermal, combustion, and mechanical properties of ethylene-vinyl acetate/magnesium hydroxide composites\nPhenyl dichlorophosphate (PDCP), iron(III) chloride hexahydrate (FeCl3*6H2O), and tetrahydrofuran were purchased from Sinopharm Chemical Reagent Co., Ltd.", "sentId": 1, "start": 0, "end": 389}
{"text": "These reagents were of analytical grade and were used without further purification.", "sentId": 2, "start": 390, "end": 473}
{"text": "MH was kindly provided by KeYan Co. (Hefei, China).", "sentId": 3, "start": 474, "end": 525}
{"text": "The EVA copolymer, containing 28 wt % VA, was supplied by Hanwha CO., Ltd. (Korea).", "sentId": 4, "start": 526, "end": 609}
{"text": "\nβ-Fe(O)OH was prepared by a typical experiment,[10, 11] FeCl3 (0.487 g) was dissolved in distilled water (30 mL) under stirring.", "sentId": 5, "start": 609, "end": 738}
{"text": "Then, the mixture was transferred to a 40-mL Teflon-lined autoclave.", "sentId": 6, "start": 739, "end": 807}
{"text": "Hydrothermal synthesis was carried out in an oven at 110degC for 2 h.", "sentId": 7, "start": 808, "end": 877}
{"text": "The products were collected by filtration, washed with distilled water and ethanol several times, and then dried in an oven at 60degC for 6 h.\nSurface modification of β-Fe(O)OH was prepared by the mixture of 10 mL of PDCP with 1 g of β-Fe(O)OH.", "sentId": 8, "start": 878, "end": 1122}
{"text": "After it was shaken for a short time, the mixture was moved into a three-necked, round-bottom flask.", "sentId": 9, "start": 1123, "end": 1223}
{"text": "Then, water (20 mL) was slowly added in to the three-necked, round-bottom flask at 10degC for 5 h. Thereafter, the product was filtered and washed with low-density polyethylene on a Soxhlet extractor for over 36 h.", "sentId": 10, "start": 1224, "end": 1438}
{"text": "Finally, the particles were dried at 60degC in an oven for 24 h.", "sentId": 11, "start": 1439, "end": 1503}
{"text": "The obtained particles were labeled β-Fe(O)OPDCP.", "sentId": 12, "start": 1504, "end": 1553}

File: finetuning/msp/train/jsonl/101002cctc201200482.jsonl
{"text": "10.1002/cctc.201200482\nCatalytic Performance of Zeolite-Supported Vanadia in the Aerobic Oxidation of 5-hydroxymethylfurfural to 2,5-diformylfuran\n5-Hydroxymethylfurfural (HMF; >99 %), acetonitrile (>=99.9 %), toluene (anhydrous, 99.8 %), α,α,α-trifluorotoluene (TFT) (>=99 %), N,N-dimethylformamide (DMF; >=99.9 %), ammonium metavanadate (>=99 %), oxalic acid (>=99 %), sodium nitrate (>=99 %), and anisole (99 %) were acquired from Sigma-Aldrich.", "sentId": 1, "start": 0, "end": 448}
{"text": "Methyl isobutyl ketone (MIBK; >", "sentId": 2, "start": 449, "end": 480}
{"text": "2,5-Diformylfuran (DFF; 98 %) was supplied by ABCR GmbH & Co.", "sentId": 4, "start": 551, "end": 612}
{"text": "Dioxygen (99.5 %) was purchased from Air Liquide, Denmark.", "sentId": 5, "start": 613, "end": 671}
{"text": "All NH4-zeolites were obtained from Zeolyst International, USA.", "sentId": 6, "start": 672, "end": 735}
{"text": "Vanadium oxide (99.8 %) was acquired from Chr.", "sentId": 7, "start": 736, "end": 782}
{"text": "Gerner-Jensen.", "sentId": 8, "start": 783, "end": 797}
{"text": "All chemicals were used as received.", "sentId": 9, "start": 798, "end": 834}
{"text": "\n\nCommercial NH4-ZSM-5", "sentId": 10, "start": 834, "end": 856}
{"text": "(Si/Al=15), NH4-beta (Si/Al=25), NH4-mordenite (Si/Al=10) and NH4-Y (Si/Al=12) zeolites were initially calcined at 550 degC for 5 h to obtain the H-ZSM-5, H-beta, H-mordenite, and H-Y supports, respectively.", "sentId": 11, "start": 857, "end": 1064}
{"text": "\n\nVanadia supported on zeolite catalysts with 1-10 wt % V2O5 were prepared by wet impregnation of the supports with vanadium oxalate solution, by a procedure adopted from the literature.44 In a typical experiment to prepare 3 wt % zeolite-supported vanadia catalyst, 1.75 mL of NH4VO3/oxalic acid aqueous solution (0.378 M, prepared from ammonium metavanadate and oxalic acid in the molar ratio 1:2 at 70 degC) was added to 1 g of the zeolite using an incipient wetness impregnation technique.", "sentId": 12, "start": 1064, "end": 1557}
{"text": "Once the impregnation was completed, the solids were dried at 120 degC for 8 h and then calcined at 500 degC for 5 h.", "sentId": 13, "start": 1558, "end": 1675}
{"text": "The catalysts were named according to the nominal V2O5 loading in wt % and the support.", "sentId": 14, "start": 1676, "end": 1763}
{"text": "\n\nFor the preparation of the Na-beta support, 10 g of NH4-beta were suspended in 300 mL of 1 M aqueous solution of NaNO3.", "sentId": 15, "start": 1763, "end": 1884}
{"text": "The mixture was heated to 80 degC and stirred for 1 hour.", "sentId": 16, "start": 1885, "end": 1942}
{"text": "Afterwards, the zeolite was filtered and washed with distilled water.", "sentId": 17, "start": 1943, "end": 2012}
{"text": "This procedure was repeated twice.", "sentId": 18, "start": 2013, "end": 2047}
{"text": "Finally, the recovered Na-beta material was dried and then calcined at 500 degC for 5 h.\n", "sentId": 19, "start": 2048, "end": 2137}

File: finetuning/msp/train/jsonl/101002cplu201402021.jsonl
{"text": "10.1002/cplu.201402021\nA Microsized Cagelike Sulfur/Carbon Composite for a Lithium/Sulfur Battery with Excellent Performance\nSoluble phenolic resin was prepared by following the methods reported by Zhao et al.22 To synthesize MWCNT@mesoporous carbon, the ratio of the carbon source/template/surfactant was optimized, according to Nazar's group.10", "sentId": 1, "start": 0, "end": 346}
{"text": "In summary, F127 (1.6 g), ethanol (8.0 g), and 0.2 M HCl (1.0 g) were stirred for 2 h at 40 degC to afford a clear solution.", "sentId": 2, "start": 347, "end": 471}
{"text": "Next, TEOS (2.08 g), MWCNTs (1.0 g), and a 20 wt % solution of resols in ethanol were added in sequence and stirred for another 5 h.", "sentId": 3, "start": 472, "end": 604}
{"text": "The mixture was evaporated at room temperature and held for 24 h at 100 degC in an oven for thermo-polymerization.", "sentId": 4, "start": 605, "end": 719}
{"text": "The as-synthesized product was carbonized in a furnace under an argon atmosphere at 900 degC for 300 min.", "sentId": 5, "start": 720, "end": 825}
{"text": "The obtained sample was then washed with 10 wt % HF to remove silica.", "sentId": 6, "start": 826, "end": 895}
{"text": "\nAt a weight ratio of 1:1, the MWCNT@MPC composite was mixed with sublimed sulfur under ball-milling for 6 h and then heated at 155 degC for 12 h in an argon atmosphere, resulting in the SC composite.", "sentId": 7, "start": 895, "end": 1095}
{"text": "For comparison, pristine S-MPC composite was also prepared by the same method as that described above.", "sentId": 8, "start": 1096, "end": 1198}
{"text": "For both samples, the sulfur content was 50 wt %.", "sentId": 9, "start": 1199, "end": 1248}

File: finetuning/msp/train/jsonl/101002ejic201201429.jsonl
{"text": "10.1002/ejic.201201429\nControlled Synthesis and High Oxidation Stability of Cobalt Nanoparticles Encapsulated in Mesoporous Silica using a Modified Stober Approach and a Pseudomorphic Transformation\nMaterials: Cobalt(II) nitrate hexahydrate (VWR Prolabo, 98 %), sodium borohydride (Sigma-Aldrich, 98 %), citric acid monohydrate (Sigma-Aldrich, 99.5 %), 3-aminopropyltriethoxysilane (APTES, Sigma-Aldrich, 99 %), tetraethylorthosilicate (TEOS, VWR Prolabo, 99.9 %), hexadecyltrimethylammonium bromide (CTAB, C19H42BrN, Sigma, >=98 %), poly(vinylpyrrolidone) PVP (Sigma-Aldrich, average mol. wt 40000), NaOH (Sigma-Aldrich, >=98 %), and EtOH (VWR, absolute 99.9 %) were used as received.", "sentId": 1, "start": 0, "end": 685}
{"text": "Deionized water (18 MΩ cm) was used for all the preparations after deoxygenation.", "sentId": 2, "start": 686, "end": 767}
{"text": "\nSynthesis of the Co NPs:", "sentId": 3, "start": 767, "end": 792}
{"text": "Citrate-stabilized Co NPs were prepared from classical NaBH4 reduction.56 In a typical synthesis, cobalt(II) nitrate hexahydrate (115.5 mg, 0.397 mmol) and citric acid monohydrate (83-167 mg, 0.397-0.793 mmol, 1-2 equiv.) were added to deoxygenated water (175 mL) under mechanical stirring.", "sentId": 4, "start": 793, "end": 1083}
{"text": "previously solubilized in cold water (5 mL) was quickly added to the vigorously stirred solution.", "sentId": 6, "start": 1157, "end": 1254}
{"text": "The mixture turned black, which is indicative of reduced cobalt NP formation.", "sentId": 7, "start": 1255, "end": 1332}
{"text": "In certain cases, PVP (600 mg) was added immediately after the introduction of NaBH4 to form PVP-stabilized Co NPs.", "sentId": 8, "start": 1333, "end": 1448}
{"text": "Complete dissolution of the polymer occurred rapidly (<1 min).", "sentId": 9, "start": 1449, "end": 1511}
{"text": "\nEncapsulation of the Co NPs in Silica, Co@SiO2: Co@SiO2 were prepared by controlled growth of the silica shell on the Co NPs in an ethanol/water mixture according to a modified Stober method.16", "sentId": 10, "start": 1511, "end": 1705}
{"text": "After the in situ synthesis of the Co NPs, an ethanol solution (390-780 mL) containing APTES (77 μL, 0.331 mmol, 0.8 equiv.) and TEOS (881 μL, 3.97 mmol, 10 equiv.) was added to the NP solution.", "sentId": 11, "start": 1706, "end": 1900}
{"text": "This one-pot reaction was allowed to proceed for 20 h before centrifuging and drying to isolate the silica-coated particles.", "sentId": 12, "start": 1901, "end": 2025}
{"text": "\nSynthesis of Cobalt-Mesoporous Silica NPs (Co@m-SiO2): Co@SiO2 were used as a silica source for the synthesis of Co@m-SiO2 by a PMT.40", "sentId": 13, "start": 2025, "end": 2160}
{"text": "The appropriate quantity of Co@SiO2 was dispersed into an alkaline solution containing CTAB.", "sentId": 14, "start": 2161, "end": 2253}
{"text": "The molar composition of the system was 1:0.11:0.24:395:36 SiO2/CTAB/NaOH/H2O/EtOH.", "sentId": 15, "start": 2254, "end": 2337}
{"text": "After 1 h of stirring at room temperature, the gel was put in an autoclave and heated at 100 degC for 24 h under static conditions.", "sentId": 16, "start": 2338, "end": 2469}
{"text": "The final solid was recovered by centrifugation, washed with water, and dried at 80 degC for 12 h.", "sentId": 17, "start": 2470, "end": 2568}
{"text": "The CTAB rod-like template was removed by thermal treatment under hydrogen in a programmed heated tubular oven before use.", "sentId": 18, "start": 2569, "end": 2691}
{"text": "The temperature was initially increased from room temperature to 400 degC at a rate of 5 degC min-1, and the temperature kept for 4 h to remove the organic phase.", "sentId": 19, "start": 2692, "end": 2854}
{"text": "\nSynthesis of Co/SiO2: The cobalt-based reference catalyst Co/SiO2 was prepared by incipient wetness impregnation over a silica-based carrier (SBET = 241 m2 g-1, Vp =", "sentId": 20, "start": 2854, "end": 3020}
{"text": "Subsequently, the impregnated catalyst was dried by direct heating of the sample from room temperature to 85 degC for one night.", "sentId": 22, "start": 3116, "end": 3244}
{"text": "Finally, the catalyst was calcined at 420 degC in dry air for 4 h and activated by a reduction treatment under pure hydrogen.", "sentId": 23, "start": 3245, "end": 3370}
{"text": "To achieve a Co loading of 12.7 wt.-%, two successive incipient wetness impregnations were realized (see the Supporting Information, Table S1 and Figures S1 and S2, for characterization).", "sentId": 24, "start": 3371, "end": 3558}

File: finetuning/msp/train/jsonl/101002pssa200881782.jsonl
{"text": "10.1002/pssa.200881782\nResistance switching properties of epitaxial Pr 0.7 Ca 0.3 MnO 3 thin films with different electrodes\n\n", "sentId": 1, "start": 0, "end": 126}
{"text": "A polycrystalline PCMO target was prepared by standard ceramics technique as follows.", "sentId": 2, "start": 126, "end": 211}
{"text": "Accurate amounts of high-purity (99.9%) Pr6O11, MnO and CaCO3 powders were weighed and mixed by ball milling.", "sentId": 3, "start": 212, "end": 321}
{"text": "After calcination at 1250 degC for 12 h, the powder was grounded, pressed and sintered in air for another 12 h at 1400 degC. Synthesis of PCMO target with x = 0.3 was confirmed by X-ray diffractometry (XRD) and electron diffraction spectroscopy (EDX).", "sentId": 4, "start": 322, "end": 573}

File: finetuning/msp/train/jsonl/101002pssa201127501.jsonl
{"text": "10.1002/pssa.201127501\nEnhanced thermoelectric performance of Ag0.8Pb18SbTe20 alloyed with Se\nThe Ag0.8Pb18SbTe20-xSex samples were prepared with tellurium (99.999% purity), lead (99.9%), antimony (99.999%), silver (99.9%), and selenium (99.95%) powders as sources, which were weighed according to the stoichiometric ratio.", "sentId": 1, "start": 0, "end": 323}
{"text": "After being uniformly mixed in an agate mortar under argon protection inside a glove box, the mixtures were pressed into a disk with diameter of 10 mm and height of 4 mm.", "sentId": 2, "start": 324, "end": 494}
{"text": "The pole-shaped samples were assembled for high-pressure synthesis.", "sentId": 3, "start": 495, "end": 562}
{"text": "The Ag0.8Pb18SbTe20-xSex compounds were prepared in a cubic anvil high-pressure apparatus (SPD 6 x 1200T) with a sample chamber of 23 mm on an edge at 1200-1300 K and 4.0 GPa.", "sentId": 4, "start": 563, "end": 738}
{"text": "The temperature and pressure were maintained for 20 min.", "sentId": 5, "start": 739, "end": 795}
{"text": "After that, the electrical power for heating was cut off and the pressure was released.", "sentId": 6, "start": 796, "end": 883}
{"text": "The pressure was estimated by the oil press load, which was calibrated by the pressure-induced phase transitions of bismuth, thallium, and barium metals.", "sentId": 7, "start": 884, "end": 1037}
{"text": "The temperature was estimated by the relationship of input heater power and temperature, which was measured by the platinum-rhodium thermocouples.", "sentId": 8, "start": 1038, "end": 1184}

File: finetuning/msp/train/jsonl/101002rcm7385.jsonl
{"text": "10.1002/rcm.7385\nEnhanced electrospray ionization mass spectrometric detection of hexamethylene triperoxide diamine (HMTD) after oxidation to tetramethylene diperoxide diamine dialdehyde (TMDDD)", "sentId": 1, "start": 0, "end": 194}
{"text": "All chemicals used for synthesis were of reagent grade.", "sentId": 3, "start": 195, "end": 250}
{"text": "Lithium acetate dihydrate (99.999%), acetic acid (99.99%) as well as the LC/MS grade acetonitrile were purchased from Sigma-Aldrich (St. Louis, MO, USA).", "sentId": 4, "start": 251, "end": 404}
{"text": "Sodium acetate (99%; HPLC grade) was obtained from Acros Organics (Geel, Belgium).", "sentId": 5, "start": 405, "end": 487}
{"text": "Ammonium acetate (LC/MS grade) was from Fisher Scientific (Fair Lawn, NJ, USA).", "sentId": 6, "start": 488, "end": 567}
{"text": "Potassium acetate (analytical grade) was purchased from POCH (Gliwice, Poland).", "sentId": 7, "start": 568, "end": 647}
{"text": "Milli-Q water was used throughout all the experiments.", "sentId": 8, "start": 648, "end": 702}
{"text": "Standard solutions of HMTD and TMDDD were prepared daily in acetonitrile.", "sentId": 9, "start": 703, "end": 776}
{"text": "\nHMTD was prepared according to a published procedure.[24]", "sentId": 10, "start": 776, "end": 834}
{"text": "A 25-mL round-bottomed flask was charged at 0 degC with 0.7 g of hexamethylenetetramine and 2.3 mL of 50% H2O2.", "sentId": 11, "start": 835, "end": 946}
{"text": "The mixture was continuously mixed with a magnetic stirrer.", "sentId": 12, "start": 947, "end": 1006}
{"text": "After complete dissolution, citric acid (1.15 g) was added in four portions every 15 min.", "sentId": 13, "start": 1007, "end": 1096}
{"text": "The mixture was left overnight while it was allowed to warm to room temperature.", "sentId": 14, "start": 1097, "end": 1177}
{"text": "The white precipitate was filtered, thoroughly washed with water, and an approximately 100-mg fraction of the product was dried in a vacuum desiccator.", "sentId": 15, "start": 1178, "end": 1329}
{"text": "\nTMDDD was synthesized according to the procedure published by Wierzbicki et al.[24] with minor modifications.", "sentId": 16, "start": 1329, "end": 1439}
{"text": "A portion of HMTD was dissolved in boiling (freshly distilled) n-butyl acetate (1:80 ratio).", "sentId": 17, "start": 1440, "end": 1532}
{"text": "The solution was filtered into a three-necked flask equipped with a condenser, a thermometer and a capillary (1 mm diameter).", "sentId": 18, "start": 1533, "end": 1658}
{"text": "This solution was purged with a stream (10-15 mL s-1) of oxygen at 120 degC for approximately 1 h until complete conversion of HMTD.", "sentId": 19, "start": 1659, "end": 1791}
{"text": "The solution was allowed to cool to room temperature and white crystals were collected on the following day.", "sentId": 20, "start": 1792, "end": 1900}
{"text": "The product was recrystallized from n-butyl acetate (yield 10%).", "sentId": 21, "start": 1901, "end": 1965}

File: finetuning/msp/train/jsonl/101007s11164-011-0277-z.jsonl
{"text": "10.1007/s11164-011-0277-z\nSynthesis of iron-containing nitrogen-doped titania by hydrothermal method and its photocatalytic activity\n\nFe co-doped TiO2-xNy was prepared by hydrothermal method, similar to that used for only N-doped TiO2 reported in a previous paper [19].", "sentId": 1, "start": 0, "end": 269}
{"text": "TiCl3 20 wt% aqueous solution was used as the titanium source, and hexamethylenetetramine (HMT) was used as nitrogen source.", "sentId": 2, "start": 270, "end": 394}
{"text": "To co-dope Fe into the samples, FeCl2*4H2O was added to the starting materials.", "sentId": 3, "start": 395, "end": 474}
{"text": "In a typical preparation, a 50 mL mixed aqueous solution of TiCl3, FeCl2*4H2O and hexamethylenetetramine (HMT) was first prepared, which contained 0.03 mol of metal ions and 0.06 mol of HMT.", "sentId": 4, "start": 475, "end": 665}
{"text": "Then, the solution was transferred to a Teflon-lined stainless autoclave, and heated at 190 degC for 2 h.", "sentId": 5, "start": 666, "end": 771}
{"text": "After that, precipitates were collected by centrifugation, and carefully washed with distilled water and acetone.", "sentId": 6, "start": 772, "end": 885}
{"text": "Finally, the products were vacuum-dried at 60 degC overnight.", "sentId": 7, "start": 886, "end": 947}

File: finetuning/msp/train/jsonl/101016japcatb201305035.jsonl
{"text": "10.1016/j.apcatb.2013.05.035\nRelationship between structure and performance of a novel cerium-niobium binary oxide catalyst for selective catalytic reduction of NO with NH3\n\nThe cerium-niobium mixed oxides were prepared by co-precipitation method.", "sentId": 1, "start": 0, "end": 247}
{"text": "Desired amount of niobium chloride was dissolved in methanol and cerium nitrate in deionized water, respectively.", "sentId": 2, "start": 248, "end": 361}
{"text": "These two kinds of solutions were mixed together and added into an excess of ammonia solution with continuous stirring.", "sentId": 3, "start": 362, "end": 481}
{"text": "Afterwards, the precipitates were collected by filtration for several times until no residue Cl- (detected by AgNO3 solution), dried at 120 degC overnight and calcined at 500 degC for 5 h under air conditions.", "sentId": 4, "start": 482, "end": 691}
{"text": "The molar ratios of Ce/Nb were 1/3, 1/1, and 3/1.", "sentId": 6, "start": 766, "end": 815}

File: finetuning/msp/train/jsonl/101016jcej201005016.jsonl
{"text": "10.1016/j.cej.2010.05.016\nSelective oxidation of p-cymene catalyzed by VPO catalyst: Process performance and kinetics studies\nThree distinctive standard methods were used to prepare the VPO catalyst precursors phase, VOHPO4*0.5H2O [14].", "sentId": 1, "start": 0, "end": 236}
{"text": "In the first method, the precursor was prepared in an aqueous medium by dissolving V2O5 (6.0 g; 33 mmol) in aqueous HCl (35%, 79 mL) and refluxing for 2 h.", "sentId": 2, "start": 237, "end": 392}
{"text": "The H3PO4 (85%; 8.9 g; 78 mmol) was added and the solution refluxed for further 2 h.", "sentId": 3, "start": 393, "end": 477}
{"text": "The solution was subsequently evaporated to dryness and the resulting solid was refluxed in water (20 mL H2O g-1 solid) for 1 h.", "sentId": 4, "start": 478, "end": 606}
{"text": "It was then filtered hot, washed with warm water, and dried in air (110 degC, 16 h).", "sentId": 5, "start": 607, "end": 691}
{"text": "The precursor prepared by this method is denoted P1.In the second method, the precursor was prepared in an organic medium, by adding V2O5 (11.8 g; 66 mmol) to isobutanol (250 mL).", "sentId": 6, "start": 692, "end": 871}
{"text": "H3PO4 (85%; 16.4 g; 39 mmol) was then introduced and the whole mixture was refluxed for 16 h.", "sentId": 7, "start": 872, "end": 965}
{"text": "The light blue suspension was then separated from the organic solution by filtration and washed with isobutanol (200 mL) and ethanol (150 mL, 100%).", "sentId": 8, "start": 966, "end": 1114}
{"text": "The resulting solid was refluxed in water (9 mL g-1 solid), filtered hot, and dried in air (110 degC, 16 h).", "sentId": 9, "start": 1115, "end": 1223}
{"text": "The precursor prepared by this method is denoted P2.", "sentId": 10, "start": 1224, "end": 1276}
{"text": "The third method precursor was prepared via the dihydrate compound VOPO4*2H2O. A mixture V2O5 (11.8 g; 66 mmol) and H3PO4 (85%; 115.5 g; 106 mmol) were refluxed in water (24 mL g-1 solid) for 8 h.", "sentId": 11, "start": 1277, "end": 1473}
{"text": "The resulting VOPO4*2H2O was recovered by filtration and washed with a little water.", "sentId": 12, "start": 1474, "end": 1558}
{"text": "Some of the VOPO4*2H2O (4.0 g; 20 mmol) was subsequently refluxed with isobutanol (80 mL) for 21 h, and the resulting solid was recovered by filtration and dried in air (110 degC, 16 h).", "sentId": 13, "start": 1559, "end": 1745}
{"text": "The precursor prepared by this method is denoted P3.", "sentId": 14, "start": 1746, "end": 1798}
{"text": "The precursors (P1, P2 and P3) were activated under N2 flow in the tube furnace at 550 degC for 4 h.", "sentId": 15, "start": 1799, "end": 1899}
{"text": "They are denoted C1, C2 and C3, respectively.", "sentId": 16, "start": 1900, "end": 1945}

File: finetuning/msp/train/jsonl/101016jcej201504032.jsonl
{"text": "j.cej.2015.04.032\nComparative study of oxidation of benzyl alcohol: Influence of Cu-doped metal cation on nano ZnO catalytic activity\n", "sentId": 2, "start": 8, "end": 142}
{"text": "Pure ZnO was prepared through hydrolysis and oxidizing process.", "sentId": 3, "start": 142, "end": 205}
{"text": "Zn(NO3)2 (1 mmol) dissolved in 100 mL of distilled water with continuous stirring.", "sentId": 4, "start": 206, "end": 288}
{"text": "NaOH solution was added into the drop by drop until the pH of the solution became 12.", "sentId": 5, "start": 289, "end": 374}
{"text": "The resulting white particles were washed three times with distilled water and dried for 24 h at 80 degC. At this point, the white product did not show high crystallinity since it consisted of ZnO and Zn(OH)2.", "sentId": 6, "start": 375, "end": 584}
{"text": "Calcining at 500 degC for 1 h was necessary to obtain high crystalline ZnO [30].", "sentId": 7, "start": 585, "end": 665}
{"text": "\nSynthesis of CuxZn1-xO (1% Cu-doped) nanopowder was carried out using a modified procedure [23] and [24].", "sentId": 8, "start": 665, "end": 771}
{"text": "The targets were specifically designed using high purity Zn(NO3)2*6H2O (99.99%) and CuSO4*5H2O (99%) powders.", "sentId": 9, "start": 772, "end": 881}
{"text": "The Cu-doped ZnO catalyst was prepared by a two-step procedure: (1) preparation of the precursor by co-precipitation; (2) formation of the Cu/ZnO nanopowder by thermal decomposition.", "sentId": 10, "start": 882, "end": 1064}
{"text": "This method has been considered to be efficient and inexpensive, allowing for the production of high purity, homogeneous, and fine crystalline powders.", "sentId": 11, "start": 1065, "end": 1216}
{"text": "\nStoichiometric quantities of Zn and Cu salts were dissolved in 100 mL of deionized double distilled water (solution A).", "sentId": 12, "start": 1216, "end": 1336}
{"text": "Separately, a solution was prepared by dissolving appropriate amounts of NaOH and Na2CO3 in deionized double distilled water (solution B).", "sentId": 13, "start": 1337, "end": 1475}
{"text": "Solution A was heated to 85 degC and solution B was added dropwise into it with constant stirring.", "sentId": 14, "start": 1476, "end": 1574}
{"text": "The temperature was maintained at 85 degC and the reaction mixture was stirred for 1 h and refluxed through a water condenser.", "sentId": 15, "start": 1575, "end": 1701}
{"text": "The resulting solution was cooled to room temperature and the green precipitate that formed was washed with 3 x 20 mL of de-ionized water and dried under vacuum overnight at 50 degC. Finally, the precursors were calcined at 450 degC for 90 min in a muffle furnace under air atmosphere to obtain the nanocrystalline Cu/ZnO powder.", "sentId": 16, "start": 1702, "end": 2031}

File: finetuning/msp/train/jsonl/101016jcolsurfa201208033.jsonl
{"text": "10.1016/j.colsurfa.2012.08.033\nFabrication of conductive polymer-coated sulfur composite cathode materials based on layer-by-layer assembly for rechargeable lithium-sulfur batteries\nPolyethyleneimine (PEI, Mw 50-100 kDa), poly(allylamine hydrochloride) (PAH) (Mw 70 kDa), poly(styrenesulfonate sodium salt) (PSS) (Mw 70 kDa), gultaraldehyde (GA) and the water-soluble polypyrrole (PPY) (5 wt% in water) doped with organic acid were purchased from Sigma-Aldrich.", "sentId": 1, "start": 0, "end": 461}
{"text": "The aniline monomer was used with further purification by decompressed distillation and then stored at 0-5 degC. The water used in all experiments was prepared in a three-stage Millipore Milli-Q Plus 185 purification system and had a resistivity higher than 18.2 MΩ cm.", "sentId": 2, "start": 462, "end": 731}
{"text": "\nSulfur particles were separately dispersed in PEI solution (1 mg/mL in 0.5 M NaCl) and allowed to adsorb for 30 min.", "sentId": 3, "start": 731, "end": 848}
{"text": "Then excess polyelectrolytes were removed by centrifugation and three times washing with 0.5 M NaCl.", "sentId": 4, "start": 849, "end": 949}
{"text": "Subsequently the above suspensions were alternately dispersed in PAH and PSS solution (2 mg/mL in 0.5 M NaCl) for another 30 min, followed by three times washing in 0.5 M NaCl.", "sentId": 5, "start": 950, "end": 1126}
{"text": "After the assembly of a desired number of PAH/PSS layer, the coated particles were then dispersed in 5% glutaraldehyde (GA) aqueous solution for 30 min.", "sentId": 6, "start": 1127, "end": 1279}
{"text": "Finally these sample suspensions were incubated at the high temperature for 20 min.", "sentId": 7, "start": 1280, "end": 1363}
{"text": "\nIn a typical procedure, the prepared polymer-coated sulfur particles aqueous dispersion was added into the aniline monomer solution mixed with 1 M hydrochloric acid (HCl) under stirring.", "sentId": 8, "start": 1363, "end": 1550}
{"text": "After 30 min, the equivalent number of moles of 22.8 wt% aqueous ammonium persulphate (APS) solution (with respect to aniline) was slowly added, followed by an oxidative polymerization at 0-3 degC. The reaction was carried out for 24 h.", "sentId": 9, "start": 1551, "end": 1787}
{"text": "The resultant green solid, PANI/polymer-coated sulfur particles, were obtained by centrifugation and washed with water and ethanol thoroughly to remove excess ions and monomers.", "sentId": 10, "start": 1788, "end": 1965}
{"text": "The procedure was repeated to increase the PANI content.", "sentId": 11, "start": 1966, "end": 2022}
{"text": "The final product was dried under vacuum at ambient temperature for 24 h.", "sentId": 12, "start": 2023, "end": 2096}
{"text": "The whole experiments were performed under the nitrogen atmosphere.", "sentId": 13, "start": 2097, "end": 2164}
{"text": "The conductive polypyrrole (PPY) shells were prepared through a electrostatic interaction of the negatively charged PPY on the positively charged outer shell of (PAH/PSS)n/PAH-coated sulfur particles.", "sentId": 14, "start": 2165, "end": 2365}
{"text": "The resultant gray solid was dried for further characterization and testing.", "sentId": 15, "start": 2366, "end": 2442}

File: finetuning/msp/train/jsonl/101016jconbuildmat201405031.jsonl
{"text": "10.1016/j.conbuildmat.2014.05.031\nCharacterization of mechanical and microstructural properties of palm oil fuel ash geopolymer cement paste\nThe palm oil fuel ash (POFA), obtained from burning of palm oil shells, husk and fibers, was collected from a mill at Johor State, south of Malaysia.", "sentId": 1, "start": 0, "end": 290}
{"text": "The raw palm oil fuel ash was oven dried at 110 +- 5 degC for 24 h , sieved with a 300 μm sieve to remove large unwanted particles and incompletely combusted materials [49] and [50], and then it was ground by a modified Los Angeles machine [42].", "sentId": 2, "start": 291, "end": 536}
{"text": "The specific surface area after grinding was 0.915 m2/g.", "sentId": 3, "start": 537, "end": 593}
{"text": "As can be seen, major components are SiO2 and CaO with concentrations of 47.37% and 11.83%, respectively with a low amount of Al2O3 (3.53%).", "sentId": 5, "start": 664, "end": 804}
{"text": "The relatively high amount of CaO available in the POFA is most likely from lime and fertilizer [41].", "sentId": 6, "start": 805, "end": 906}
{"text": "It is worth to mention that POFA is a not toxic waste material in terms of heavy metals leachability [51].", "sentId": 7, "start": 907, "end": 1013}
{"text": "\nSodium hydroxide and sodium silicate were chosen as alkali activators in this investigation.", "sentId": 8, "start": 1013, "end": 1106}
{"text": "The sodium hydroxide was in industrial-grade with minimum 99% purity.", "sentId": 9, "start": 1107, "end": 1176}
{"text": "Industrial grade water glass (Na2SiO3) solution was chosen with a chemical composition of 15.33% Na2O, 31.28% SiO2, and 53% H2O.", "sentId": 10, "start": 1177, "end": 1305}
{"text": "The alkaline activator selection was based on the recommendations in [34], [53], [54] and [55].", "sentId": 11, "start": 1306, "end": 1401}
{"text": "The alkali activation solution was prepared by mixing Na2SiO3 with NaOH within ratios ranged between 0.5 and 3.0 [34].", "sentId": 12, "start": 1402, "end": 1520}
{"text": "\nPreliminary experiments were conducted to study the alkali activation of POFA [56].", "sentId": 13, "start": 1520, "end": 1604}
{"text": "It revealed that raw POFA cannot be used without sieving and grinding because of the low compressive strength results which is related to the porous structure and high demands for the alkaline activator.", "sentId": 14, "start": 1605, "end": 1808}
{"text": "Experimental program was designed in order to investigate the ability of POFA to be incorporated in geopolymer technology.", "sentId": 15, "start": 1809, "end": 1931}
{"text": "NaOH solution was mixed with Na2SiO3 to produce six ratios (0.5, 1.0, 1.5, 2.0, 2.5, and 3) to prepare alkaline activator solution 24 h prior to use.", "sentId": 16, "start": 1932, "end": 2081}
{"text": "Ground POFA and the alkaline activator were then mixed with two solid-to-liquid ratios (1.0, 1.32) as in [34], [53], [57] and [58].", "sentId": 17, "start": 2082, "end": 2213}
{"text": "Mix one with sodium silicate to sodium hydroxide ratio (0.5) was unable to be used; the geopolymer paste had such low workability that could not be cast in molds.", "sentId": 19, "start": 2311, "end": 2473}
{"text": "\nThe palm oil fuel ash was mixed directly with the alkaline activator.", "sentId": 20, "start": 2473, "end": 2543}
{"text": "First the ash was discharged to the mixer pan, and then the alkaline was added and mixed for 1.0 min at a normal speed rate (gear one).", "sentId": 21, "start": 2544, "end": 2679}
{"text": "Then, the mixer stopped for 10-20 s in order to scrap the un-mixed ash on the sides of the paddle and the pan, then the mixing was continued with a medium speed (gear two) for another 1.0 min in accordance to ASTM C305 [59].", "sentId": 22, "start": 2680, "end": 2904}
{"text": "All the geopolymer paste mixes were blended and produced with a small blender (HOBART Mixer).", "sentId": 23, "start": 2905, "end": 2998}
{"text": "The fresh geopolymer paste was then cast into 50 x 50 x 50 mm iron molds in two layers immediately after mixing.", "sentId": 24, "start": 2999, "end": 3111}
{"text": "To compact the specimen, each layer was vibrated by a vibrating table for 25-30 s.", "sentId": 25, "start": 3112, "end": 3194}
{"text": "This procedure was used to remove the bubbles from the paste.", "sentId": 26, "start": 3195, "end": 3256}
{"text": "After casting and vibrating, oven curing was applied directly at 60 degC for 2 h.", "sentId": 27, "start": 3257, "end": 3338}
{"text": "The molds were then kept in the laboratory to reach ambient temperature.", "sentId": 28, "start": 3339, "end": 3411}
{"text": "The specimens were kept in a plastic bags after de-molding to prevent any moisture loss and were stored to the date of testing [55].", "sentId": 29, "start": 3412, "end": 3544}

File: finetuning/msp/train/jsonl/101016jcplett201608020.jsonl
{"text": "10.1016/j.cplett.2016.08.020\nHigh catalytic activity of magnetic CuFe2O4/graphene oxide composite for the degradation of organic dyes under visible light irradiation\nCuFe2O4/GO (20 wt%) was synthesized by a hydrothermal method.", "sentId": 1, "start": 0, "end": 227}
{"text": "In a typical synthesis, 60 mg of GO was dispersed in 40 mL deionized water with sonication for 1 h.", "sentId": 2, "start": 228, "end": 327}
{"text": "The mixture of 0.200 g Cu(CH3COO)2*H2O, 0.811 g Fe(NO3)3*9H2O and 20 ml deionized water was then added to GO aqueous solution dropwise and stirred for 1 h.", "sentId": 3, "start": 328, "end": 483}
{"text": "The pH value of this suspension was adjusted to 10.0 using 6 M NaOH solution.", "sentId": 4, "start": 484, "end": 561}
{"text": "After stirring for 30 min, the suspension solution was transferred into a 100 mL Teflon-lined stainless steel autoclave, sealed and intained at 220 degC for 18 h.", "sentId": 5, "start": 562, "end": 724}
{"text": "The final products were centrifugated and dried in a vacuum oven at 60 degC.", "sentId": 6, "start": 725, "end": 801}
