Repository: liy140/multidomain-measextract-corpus

# A Multi-Domain Corpus for Measurement Extraction

## Description of contents

A detailed description of corpus creation can be found [here](https://aclanthology.org/2023.bionlp-1.1/).

`finetuning/` 

This folder contains the training and evaluation data for each of the three datasets `measeval`, `bm`, and `msp`. The `measeval`, and `msp` datasets were adapted from the [MeasEval (Harper et al., 2021)](https://github.com/harperco/MeasEval) and the [Material Synthesis Procedual (Mysore et al., 2019)](https://github.com/olivettigroup/annotated-materials-syntheses) corpus respectively.

Each folder contains a `tsv/` and a `jsonl` sub-folder.

File: finetuning/msp/train/jsonl/101016jelecom200308018.jsonl
{"text": "10.1016/j.elecom.2003.08.018\nAnthracene based organodisulfide positive active materials for lithium secondary battery\n", "sentId": 1, "start": 0, "end": 118}
{"text": "The ABTH was prepared following the methods in the literature [10] either from 1,4,5,8-tetrachloroanthracene (route 1 in Scheme 1) or from anthracene (route 2 in Scheme 1), the products were extracted with CS2 in Soxhlet's extractor for 24 h to remove free sulfur then with water-alcohol to remove soluble impurities.", "sentId": 2, "start": 118, "end": 435}
{"text": "PABTH was polymerized simply by oxidative coupling reaction of ABTH in the presence of FeCl3 in chloroform at room temperature for 48 h.", "sentId": 3, "start": 436, "end": 572}
{"text": "The polymer was dried at 60 degC in oven to constant weight.", "sentId": 5, "start": 703, "end": 763}

File: finetuning/msp/train/jsonl/101016jelecom201507001.jsonl
{"text": "10.1016/j.elecom.2015.07.001\nIntrinsic electrochemical performance and precise control of surface porosity of graphene-modified electrodes using the drop-casting technique\n\nGraphite and other chemicals were obtained from Sigma-Aldrich and are of reagent grade or higher.", "sentId": 1, "start": 0, "end": 270}
{"text": "In the production of graphene, the first step was the oxidation of graphite to graphite oxide using the modified-Hummers method as reported in the literature [24] and [25].", "sentId": 2, "start": 271, "end": 443}
{"text": "The graphite oxide was subsequently thermally exfoliated at 1000 degC to give reduced graphene based on our previous method [26].", "sentId": 3, "start": 444, "end": 573}
{"text": "Graphene dispersions were prepared in DMF at concentrations ranging from 1.0 mg mL- 1 to 7.0 mg mL- 1, by ultrasonication for an initial 10 mins followed by 5 mins before each subsequent drop-casting event.", "sentId": 6, "start": 790, "end": 996}

File: finetuning/msp/train/jsonl/101016jelectacta201008097.jsonl
{"text": "j.electacta.2010.08.097\nDegradation of the beta-blocker propranolol by electrochemical advanced oxidation processes based on Fenton's reaction chemistry using a boron-doped diamond anode\nPropranolol hydrochloride of 99% purity was supplied by the pharmaceutical AstraZeneca Espana (Madrid, Spain).", "sentId": 2, "start": 8, "end": 305}
{"text": "1-Naphthol was reactive reagent from BDH Chemical Ltd. and phthalic acid was analytical reagent from Aldrich.", "sentId": 3, "start": 306, "end": 415}
{"text": "Oxamic and oxalic acids were analytical grade from Panreac.", "sentId": 4, "start": 416, "end": 475}
{"text": "Sulfuric acid, anhydrous sodium sulfate and ferrous sulfate heptahydrate were analytical grade from Merck and Fluka.", "sentId": 5, "start": 476, "end": 592}
{"text": "Solutions were prepared with pure water obtained from a Millipore Milli-Q system with TOC content < 1 μg dm-3 and resistivity > 18 MΩ cm at 25 degC. Organic solvents and other chemicals used were either HPLC or analytical grade from Merck, Fluka, Panreac and Aldrich.", "sentId": 6, "start": 593, "end": 860}

File: finetuning/msp/train/jsonl/101016jelectacta201210092.jsonl
{"text": "10.1016/j.electacta.2012.10.092\nTemperature effect on spinel Li4Ti5O12 as anode materials for lithium ion batteries\n\nAll chemicals were used as received.", "sentId": 1, "start": 0, "end": 153}
{"text": "The stoichiometric amounts of lithium hydroxide monohydrate (LiOH*H2O) and tetrabutyl titanate (Ti(OC4H9)4) were used as starting materials.", "sentId": 2, "start": 154, "end": 294}
{"text": "20 mL of 2 mol/L LiOH aqueous solution was obtained at room temperature with stirring and marked solution A. 17 mL of tetrabutyl titanate was mixed in ethyl alcohol (1:1 in volume) with strong stirring and marked solution B.", "sentId": 3, "start": 295, "end": 519}
{"text": "After that, the solution A was dropwise added into the solution B to form a white suspension with strong stirring for 1 h and then transferred to stainless-steel autoclave at 180 degC for 24 h.", "sentId": 4, "start": 520, "end": 713}
{"text": "The obtained precursor was calcinated at different temperatures from 450 degC to 850 degC to get the products.", "sentId": 5, "start": 714, "end": 824}

File: finetuning/msp/train/jsonl/101016jelectacta201212112.jsonl
{"text": "10.1016/j.electacta.2012.12.112\nCharacterization of glassy carbon electrodes modified with carbon nanotubes and iron phthalocyanine through grafting and click chemistry\nTetrabutylammonium tetrafluoroborate (TBABF4), 4-azidoaniline hydrochloride, iron(II) phthalocyanine (FePc), sodium ascorbate, hydrazine sulphate and 4-ethynylpyridine hydrochloride were obtained from Aldrich.", "sentId": 1, "start": 0, "end": 378}
{"text": "Dimethylformamide (DMF), acetonitrile (ACN), and acetone were purchased from Merck.", "sentId": 2, "start": 379, "end": 462}
{"text": "Copper sulphate and potassium chloride were purchased from Saarchem.", "sentId": 3, "start": 463, "end": 531}
{"text": "Single-walled carbon nanotubes functionalised with carboxylic acid groups (SWCNT-COOH, ~1.5 nm in diameter and 1-5 mm in length, >95% purity by thermal gravimetric analysis) were obtained from NanoLab (USA).", "sentId": 4, "start": 532, "end": 739}
{"text": "4-Azidobenzenediazonium salt was synthesised as reported in literature [52].", "sentId": 5, "start": 740, "end": 816}
{"text": "All other chemicals and reagents were of analytical grade and were used as received.", "sentId": 6, "start": 817, "end": 901}

File: finetuning/msp/train/jsonl/101016jelectacta201303189.jsonl
{"text": "10.1016/j.electacta.2013.03.189\nInfluence of organic nitrogenous compounds phenothiazine and diphenyl amine in poly(vinylidene fluoride) blended with poly(ethylene oxide) polymer electrolyte in dye-sensitized solar cells\n0.3 g of polymer blend, PVdF (0.23 g)-PEO (0.07 g), was dissolved in 25 ml of dimethyl formamide (DMF) under continuous stirring at 353 K.", "sentId": 1, "start": 0, "end": 359}
{"text": "After about 2 h, 0.03 g of KI, 0.007 g of I2 and 0.007 g organic nitrogenous compounds (DPA in one portion and PT in another portion) were added.", "sentId": 2, "start": 360, "end": 505}
{"text": "The polymer solution was stirred continuously for another 2 h until a homogenous viscous liquid was formed.", "sentId": 3, "start": 506, "end": 613}
{"text": "The polymer blend solutions were then cast on to a petridish and vacuum dried at 333 K for 15 h to enable solvent evaporation.", "sentId": 4, "start": 614, "end": 740}

File: finetuning/msp/train/jsonl/101016jelectacta201309101.jsonl
{"text": "10.1016/j.electacta.2013.09.101\nNano-perovskite carbon paste composite electrode for the simultaneous determination of dopamine, ascorbic acid and uric acid\n\nAll chemicals were used as received without further purification.", "sentId": 1, "start": 0, "end": 223}
{"text": "Ammonium hexachloropalladate (IV) (Aldrich, 99.99%), strontium nitrate, citric acid, glycine, urea, nitric acid, ammonium hydroxide (Aldrich), graphite powder (Sigma-Aldrich, <20 μm, synthetic) and Paraffin oil (Fluka) were used as received without further purification.", "sentId": 2, "start": 224, "end": 494}
{"text": "Dopamine (DA), uric acid (UA), ascorbic acid (AA) and potassium ferricyanide were supplied by Aldrich Chem. Co. (Milwaukee, WI.", "sentId": 3, "start": 495, "end": 622}
{"text": "Aqueous solutions were prepared using double distilled water.", "sentId": 5, "start": 629, "end": 690}
{"text": "Phosphate buffer solution PBS (1 mol L-1 K2HPO4 and 1 mol L-1 KH2PO4) of pH 2-11 was used as the supporting electrolyte.", "sentId": 6, "start": 691, "end": 811}
{"text": "pH was adjusted using 0.1 mol L-1 H3PO4 and 0.1 mol L-1 KOH.", "sentId": 7, "start": 812, "end": 872}
{"text": "\n\nStoichiometric amounts of (NH4)2PdCl6 and Sr(NO3)2 were weighed, dissolved in distilled water, then a sufficient amount of certain fuel (citric acid, glycine, or urea) was added.", "sentId": 8, "start": 872, "end": 1052}
{"text": "The pH of the solution was adjusted to certain value (2, 7, or 10) by nitric acid and ammonium hydroxide.", "sentId": 9, "start": 1053, "end": 1158}
{"text": "The solution was heated on a hot plate to about 250 degC. The precursor complex undergoes dehydration to produce foam which then ignited giving a voluminous black fluffy powder.", "sentId": 10, "start": 1159, "end": 1336}

File: finetuning/msp/train/jsonl/101016jelectacta201404084.jsonl
{"text": "10.1016/j.electacta.2014.04.084\nSignificant influence of insufficient lithium on electrochemical performance of lithium-rich layered oxide cathodes for lithium ion batteries\n\nLi[Li1/3-2x/3Mn2/3-x/3Nix]O2", "sentId": 1, "start": 0, "end": 203}
{"text": "(x = 0.3) was prepared in two steps: formation of transition-metal hydroxide (Ni0.35Mn0.65(OH)2) and subsequent solid phase reaction of Ni0.35Mn0.75(OH)2 and Li2CO3.", "sentId": 2, "start": 204, "end": 369}
{"text": "Specially, 8.74 g MnSO4*H2O (99%) and 7.20 g NiSO4*6H2O (98%) were dissolved into 400 ml H2O under magnetic stirring, and 10 ml ammonia hydroxide was then added as chelating agent.", "sentId": 3, "start": 370, "end": 550}
{"text": "After being kept at 60 degC for 10 min, 100 ml aqueous solution containing 6.4 g KOH (98%) was slowly dropped, and the precipitation reaction was kept for 24 h.", "sentId": 4, "start": 551, "end": 711}
{"text": "The resulting precipitation was mixed completely with lithium carbonate (98%).", "sentId": 5, "start": 712, "end": 790}
{"text": "In this mixing, the precursors with 10 wt% excess lithium (E10), 5 wt% excess lithium (E5), stoichiometric lithium (ST), and 5 wt% deficient lithium (D5) were used.", "sentId": 6, "start": 791, "end": 955}
{"text": "Four samples were obtained by calcining the mixture at 900 degC for 12 h, denoted as 900E10, 900E5, 900ST, and 900D5, respectively.", "sentId": 7, "start": 956, "end": 1087}

File: finetuning/msp/train/jsonl/101016jelectacta201504007.jsonl
{"text": "10.1016/j.electacta.2015.04.007\n\nEffect of alkyl chain length of imidazolium cations on the electron transport and recombination kinetics in ionic gel electrolytes based quasi-solid-state dye-sensitized solar cells\n1-Methyl-3-propylimidazolium iodide (MPII), 1-Methyl-3-butylimidazolium iodide (BMII) and 1-Methyl-3-hexylimidazolium iodide (HMII) were prepared as reported previously [14] and [15].", "sentId": 1, "start": 0, "end": 398}
{"text": "The ionic liquid electrolytes (ILEs) for QS-DSSC were composed of 0.35 mol L-1 iodine (I2: 99%, Aldrich), 0.02 mol L-1 anhydrous lithium iodide (LiI: 99%, Aldrich) and 0.5 mol L-1 N-methylbenzimidazole (NMBI: 99%, Aldrich) in MPII, BMII and HMII, respectively.", "sentId": 2, "start": 399, "end": 659}
{"text": "IGEs were prepared by adding 20 wt% (vs. ILE) 12-hydroxystearicacid (99%, Aldrich) into ILEs and heated under stirring until the gelators melted.", "sentId": 3, "start": 660, "end": 805}
{"text": "After cooling to room temperature, the IGEs were formed.", "sentId": 4, "start": 806, "end": 862}
{"text": "The IGEs based on MPII, MBII and HMII correspond to IGE P, IGE B and IGE H, respectively.", "sentId": 5, "start": 863, "end": 952}

File: finetuning/msp/train/jsonl/101016jelectacta201510036.jsonl
{"text": "10.1016/j.electacta.2015.10.036\nLi3V2(PO4)3/graphene nanocomposites with superior cycling performance as cathode materials for lithium ion batteries\nIn a typical synthesis, graphene oxide (GO) was prepared from natural graphite powder via a modified Hummers method [26] and [27].", "sentId": 1, "start": 0, "end": 279}
{"text": "\nPure LVP was synthesized by using a sol-gel method reported in our previous paper [28].", "sentId": 2, "start": 279, "end": 367}
{"text": "First, oxalic acid (3.02 g) and V2O5 (1.46 g) in a stoichiometric ratio were dissolved in deionized water with magnetic stirring at 70 degC. After a clear blue solution formed, a mixture of stoichiometric NH4H2PO4 (1.84 g) and CH3COOLi*H2O (1.68 g) was added to the solution whilst stirring for 4 h, and", "sentId": 3, "start": 368, "end": 671}
{"text": "then a gel formed in an air oven at 100 degC.", "sentId": 4, "start": 672, "end": 717}
{"text": "The gel was decomposed at 350 degC in an argon atmosphere for 4 h, and the obtained product was ground, pressed into pellets, and sintered at 750 degC for 4 h in flowing argon.", "sentId": 5, "start": 718, "end": 894}
{"text": "The sample was divided into two parts: one was further heated at 750 degC for 2 h in an argon atmosphere; the other was used to prepare LVP/G nanocomposites via a simple precipitation procedure, as described in detail as follows.", "sentId": 6, "start": 895, "end": 1124}
{"text": "The as-prepared LVP (1.0 g) was transferred to a suspension of 50 mg graphene oxide dissolved in 500 mL deionized water.", "sentId": 7, "start": 1125, "end": 1245}
{"text": "The mixture was stirred for 12 h at room temperature after ultrasonic treatment for 2 h. Subsequently, the mixture was dried by freeze drying.", "sentId": 8, "start": 1246, "end": 1388}
{"text": "Finally the dried sample was also sintered at 750 degC for 2 h in flowing argon.", "sentId": 9, "start": 1389, "end": 1469}

File: finetuning/msp/train/jsonl/101016jelectacta201510124.jsonl
{"text": "\nA new insight into the LiTiOPO4 as an anode material for lithium ion batteries\n\nLiTiOPO4 was synthesized via a solution route.", "sentId": 2, "start": 31, "end": 158}
{"text": "A stoichiometric aqueous mixture of Li2CO3 and (NH4)2HPO4 was prepared at the room temperature, while corresponded stoichiometric amount of TiCl4 was diluted in ethanol.", "sentId": 3, "start": 159, "end": 328}
{"text": "The TiCl4 solution was added dropwisely into the aqueous mixture with stirring at room temperature, which induced a gelatinous precipitate.", "sentId": 4, "start": 329, "end": 468}
{"text": "The resulting solution was stirred overnight and then evaporated the solvent at 80 degC under vacuum.", "sentId": 5, "start": 469, "end": 570}
{"text": "The dried white precipitate was calcinated in air at 400 degC for 5 h and then at 850 degC for 12 h with a heating rate of 1 degC min-1.", "sentId": 6, "start": 571, "end": 707}
{"text": "\n\nA measured amount (0.4 g) of PVDF was dissolved into 10 mL of N-methylpyrrolidone (NMP) and then 2.0 g of LiTiOPO4 was dispersed into the formed solution with stirring for 2 h.", "sentId": 7, "start": 707, "end": 885}
{"text": "The mixture was dried to remove solvent at 80 degC under vacuum and subsequently calcinated in Ar atmosphere at 650 degC for 3 h with a heating rate of 1 degC min-1.", "sentId": 8, "start": 886, "end": 1051}

File: finetuning/msp/train/jsonl/101016jelectacta201611160.jsonl
{"text": "10.1016/j.electacta.2016.11.160\nA simple method to synthesize V 2 O 5 nanostructures with controllable morphology for high performance Li-ion batteries\nV2O5 nanomaterials were synthesized using solid-state chemical reaction methods.", "sentId": 1, "start": 0, "end": 232}
{"text": "All the reagents were analytically pure from commercial sources and used without further purification.", "sentId": 2, "start": 233, "end": 335}
{"text": "Typical synthesis for V2O5 nanostructures was as follows.", "sentId": 3, "start": 336, "end": 393}
{"text": "Solid ammonium metavanadate (NH4VO3, AR, >99%) and tartaric acid (C4H6O6, AR, >99%) with a molar ratio of 1:2, and polyethylene glycol 4000 (PEG-4000, AR, >99%) were apart weighed and ground in an agate mortar for about 5 min to ensure the evenness of starting materials, then mixed.", "sentId": 4, "start": 394, "end": 677}
{"text": "Then the reactants were mixed, and the color of mixture changed from white to yellow.", "sentId": 5, "start": 678, "end": 763}
{"text": "After grind for 30 min at room temperature, the color of mixture changed from yellow to grey.", "sentId": 6, "start": 764, "end": 857}
{"text": "The obtained sample was washed with absolute ethanol, and then dried at 60 degC for 10 h. Finally pure grey precursor (NH4)2[(VO)(C4H4O6)2] was got.", "sentId": 7, "start": 858, "end": 1006}
{"text": "Then the precursor was placed in muffle furnace at different calcination temperature of 400 degC, 500 degC, 600 degC for 4 h (1 degC min-1) to obtain final products.", "sentId": 8, "start": 1007, "end": 1172}

File: finetuning/msp/train/jsonl/101016jjallcom201209067.jsonl
{"text": "The commercial elemental powders of Cu (99.99%), Fe (99.99%) and S (99.9%) were used as starting materials.", "sentId": 2, "start": 149, "end": 256}
{"text": "These powders were mixed according to the compositions of CuFeS2-x (x = 0, 0.05, 0.15, 0.20, 0.25), and the mixtures were subjected to MA in a planetary ball mill (QM-2L) using a hardened stainless steel vial and ball, which was performed at 450 rpm for different times.", "sentId": 3, "start": 257, "end": 527}
{"text": "The weight ratio of balls to powders was kept at about 20:1, and the mill vial was filled with Ar (99.9%) atmosphere to prevent the powders from oxidation during the milling process.", "sentId": 4, "start": 528, "end": 710}
{"text": "The MA-derived powders were densified by SPS at different temperatures ranging from 873 to 923 K for 5 min under an axial pressure of 50 MPa.", "sentId": 5, "start": 711, "end": 852}
{"text": "Graphite dies were used for SPS, which was conducted in vacuum.", "sentId": 6, "start": 853, "end": 916}

File: finetuning/msp/train/jsonl/101016jjallcom201312206.jsonl
{"text": "10.1016/j.jallcom.2013.12.206\nMicrowave-assisted hydrothermal synthesis of electrochemically active nano-sized Li2MnO3 dispersed on carbon nanotube network for lithium ion batteries\nElectrochemically active Li2MnO3/CNT nanocomposite was successfully synthesized by MAH process.", "sentId": 1, "start": 0, "end": 277}
{"text": "The detailed synthesis procedure of MnO2-coated CNT composite through redox reaction is described elsewhere [15].", "sentId": 2, "start": 278, "end": 391}
{"text": "A 0.1 M of KMnO4 solution and 1.0 g of CNT in double jacket vessel were heated to 70 degC using circulator (FP40, Julabo), and the mixture was maintained at same temperature for 12 h.", "sentId": 3, "start": 392, "end": 575}
{"text": "The black suspension was filtered, washed, and then dried at 100 degC in oven.", "sentId": 4, "start": 576, "end": 654}
{"text": "The LMO/CNT nanocomposite was prepared using MnO2-coated CNT composite with appropriate amount of different concentration of aqueous LiOH solution (0.1 M, 0.2 M, 0.5 M, and 1 M).", "sentId": 5, "start": 655, "end": 833}
{"text": "These solution mixtures were rapidly heated to 200 degC in MAH reactor (MARS, CEM Corp.), maintained at 200 degC for (30 min), and cooled down to room temperature.", "sentId": 6, "start": 834, "end": 997}
{"text": "The suspension was filtered, washed repeatedly with distilled water, and dried at 100 degC for 24 h in oven.", "sentId": 7, "start": 998, "end": 1106}
{"text": "The four different samples of LMO/CNT nanocomposites are named as shown in Table 1.", "sentId": 8, "start": 1107, "end": 1190}

File: finetuning/msp/train/jsonl/101016jjallcom201412037.jsonl
{"text": "10.1016/j.jallcom.2014.12.037\nSelf-assembled graphene-wrapped SnO2 nanotubes nanohybrid as a high-performance anode material for lithium-ion batteries\n\nThe Sn nanorod templates were prepared via a simple NaBH4 reduction process using SnCl4 as a reactant and poly(diallyldimethylammonium chloride)", "sentId": 1, "start": 0, "end": 296}
{"text": "(PDDA) as a soft template according to the previous report [41].", "sentId": 2, "start": 297, "end": 361}
{"text": "Then, the SnO2-NTs/G nanohybrid was synthesized through a facile electrostatic attraction directed self-assembly approach using Sn nanorods as templates.", "sentId": 3, "start": 362, "end": 515}
{"text": "Typically, the pristine Sn nanorods and graphene oxide (GO) sheets (4:1 by weight) were dispersed in distilled water, stirred for 12 h, and then the GO matrix was reduced by NaBH4 (weight ratio of 10:1 for NaBH4/GO).", "sentId": 4, "start": 516, "end": 732}
{"text": "After the reaction was finished, the resulting product was washed with distilled water and ethanol, yielding the SnO2-NTs/G nanohybrid.", "sentId": 5, "start": 733, "end": 868}

File: finetuning/msp/train/jsonl/101016jjallcom201511182.jsonl
{"text": "10.1016/j.jallcom.2015.11.182\nSynthesis of lanthanide doped CeF3:Gd3+, Sm3+ nanoparticles, exhibiting altered luminescence after hydrothermal post-treatment\n", "sentId": 1, "start": 0, "end": 157}
{"text": "The syntheses were carried out to produce 0.75 g of the product.", "sentId": 2, "start": 157, "end": 221}
{"text": "NH4F (50% excess) was dissolved in 25 mL of water (solution A).", "sentId": 4, "start": 278, "end": 341}
{"text": "An aqueous solution B was prepared that contained Ln(NO3)3 and CeCl3 which were mixed at the desired molar ratio (0.01 Sm(NO3)3, 0.15 Gd(NO3)3 and 0.84 CeCl3 mol%), and diluted with water to make 100 mL. In the case of the products obtained in the presence of EDTA and citric acid, 0.5 wt.% of the desired polycarboxylic acid was additionally dissolved in solutions A and B. The pH of the systems was adjusted to [?]7, by the use of an aqueous NaOH solution.", "sentId": 5, "start": 342, "end": 800}
{"text": "Solution B was added dropwise to solution A, resulting in the precipitation of the lanthanide doped fluorides (LnF3).", "sentId": 6, "start": 801, "end": 918}
{"text": "The reaction was performed at 343 K, with continuous stirring.", "sentId": 7, "start": 919, "end": 981}
{"text": "Afterward the as-prepared products were divided into two parts.", "sentId": 9, "start": 1019, "end": 1082}
{"text": "Half of the product was purified by centrifugation and washed several times with water.", "sentId": 10, "start": 1083, "end": 1170}
{"text": "After this the product was dried overnight in the oven (at 358 K).", "sentId": 11, "start": 1171, "end": 1237}
{"text": "The rest of the colloidal precipitate was transferred into a Teflon vessel and hydrothermally treated for 2 h, at 453 K/40 bar (microwave autoclave - ERTEC, Magnum II, 600 W).", "sentId": 12, "start": 1238, "end": 1413}
{"text": "When the reaction was finished, the product obtained under hydrothermal conditions was purified by centrifugation and dried in the oven, as well.", "sentId": 13, "start": 1414, "end": 1559}

File: finetuning/msp/train/jsonl/101016jjcat201212002.jsonl
{"text": "10.1016/j.jcat.2012.12.002\nCatalytic performance of sheet-like Fe/ZSM-5 zeolites for the selective oxidation of benzene with nitrous oxide\nFe/ZSM-5 zeolite nanosheets were prepared according to a literature procedure modified with the purpose of including Fe3+[25] and [26].", "sentId": 1, "start": 0, "end": 274}
{"text": "In a typical synthesis, 10.42 g of TEOS (tetraethylorthosilicate) was added to a solution containing 0.47 g of aluminum nitrate nonahydrate, 0.06 g of iron nitrate nonahydrate, and 20.0 g of distilled water.", "sentId": 2, "start": 275, "end": 482}
{"text": "The mixture was stirred for 2 h. A solution containing 2.41 g of C16-6-6(Br)2 or C16-6-6(OH)2, 0.42 g sodium hydroxide (NaOH) and 15.7 g of demi-water was added to this mixture and shaken by hand for 5 min.", "sentId": 3, "start": 483, "end": 689}
{"text": "After further stirring with a magnetic stirrer for 6 h at room temperature, the gel mixture was transferred to a Teflon-lined stainless-steel autoclave and heated at 140 degC for 9 days under tumbling (60 rpm).", "sentId": 4, "start": 690, "end": 900}
{"text": "The zeolite product was filtered, washed with distilled water, and dried at 100 degC overnight.", "sentId": 5, "start": 901, "end": 996}
{"text": "Using the OH form of the template, three different Si/Fe ratios were employed (Si/Fe = 84, 180 and 300).", "sentId": 6, "start": 997, "end": 1101}
{"text": "The as-synthesized zeolites were calcined at 580 degC for 4 h under a flow of air.", "sentId": 7, "start": 1102, "end": 1184}
{"text": "The calcined samples were ion-exchanged into their ammonium form by triple ion-exchange with a 1 M aqueous solution of NH4NO3 at room temperature.", "sentId": 8, "start": 1185, "end": 1331}
{"text": "The proton form of the zeolites was obtained by calcination at 550 degC under a flow of air for 4 h.", "sentId": 9, "start": 1332, "end": 1432}
{"text": "The samples are denoted as Fe/ZSM-5-sheet(x, y) with x the anion of the template used (OH or Br) and y the Si/Fe ratio.", "sentId": 10, "start": 1433, "end": 1552}
{"text": "Steam activation was carried out by heating an amount of sample in a flow of 10% water vapor (100 ml min-1) in artificial air at 700 degC for 3 h.", "sentId": 11, "start": 1553, "end": 1699}
{"text": "The steamed samples are denoted by using the suffix \"-st.\"", "sentId": 12, "start": 1700, "end": 1758}
{"text": "A reference Fe/ZSM-5 catalyst was prepared by controlled hydrolysis of TEOS in the presence of tetrapropylammonium hydroxide (TPAOH) according to a literature procedure [10].", "sentId": 13, "start": 1759, "end": 1933}

File: finetuning/msp/train/jsonl/101016jjcat201301010.jsonl
{"text": "10.1016/j.jcat.2013.01.010\nOperando Raman spectroscopy and kinetic study of low-temperature CO oxidation on an α-Mn2O3 nanocatalyst\nMn3O4 nanoparticles wrapped with oleic acid were prepared by a one-pot synthesis method as precursors.", "sentId": 1, "start": 0, "end": 234}
{"text": "First, manganese acetate tetrahydrate (14.7 g) and oleic acid (8.0 ml) were dissolved in methanol (100 ml) under magnetic stirring for 1 h.", "sentId": 2, "start": 235, "end": 374}
{"text": "The solution was then sealed in a Teflon-lined stainless steel autoclave (200 ml) and heated to 180 degC for 24 h.", "sentId": 3, "start": 375, "end": 489}
{"text": "Next, the product was dissolved in hexane and Mn3O4 nanoparticles were extracted with ethanol.", "sentId": 4, "start": 490, "end": 584}
{"text": "The brown powder product was washed using deionized water and ethanol and then dried in air for 5 h.", "sentId": 5, "start": 585, "end": 685}
{"text": "The prepared Mn3O4 was calcined in a tubular furnace in an airflow of 50 ml/min at 500 degC with a ramp of 1 degC /min.", "sentId": 6, "start": 686, "end": 805}
{"text": "It is noted that all chemicals (C.P. grade) are supplied by Shanghai Lingfeng Co. Ltd.", "sentId": 8, "start": 860, "end": 946}

File: finetuning/msp/train/jsonl/101016jjcis201408027.jsonl
{"text": "10.1016/j.jcis.2014.08.027\nA controlled anion exchange strategy to synthesize core-shell β-bismuth oxide/bismuth sulfide hollow heterostructures with enhanced visible-light photocatalytic activity\n", "sentId": 1, "start": 0, "end": 197}
{"text": "All chemical reagents in our experiments were analytical and used as received without further purification.", "sentId": 2, "start": 197, "end": 304}
{"text": "The synthesis of β-Bi2O3 hollow spheres adopted our previous method [21].", "sentId": 3, "start": 305, "end": 378}
{"text": "In a typical experiment, Bi(NO3)3*5H2O (2.91 g, 6 mmol) was dissolved in a mixed solution of glycerol (30 mL) and ethanol (30 mL) under vigorous stirring.", "sentId": 4, "start": 379, "end": 533}
{"text": "After 40 min of stirring, the solution was transferred to a 100 mL Teflon-lined stainless steel autoclave, heated to 160 degC and maintained for 3 h.", "sentId": 5, "start": 534, "end": 683}
{"text": "After the autoclave was cooled to room temperature, the products were separated centrifugally and washed with deionized water and absolute ethanol for several times, and then dried under vacuum at 80 degC overnight.", "sentId": 6, "start": 684, "end": 899}
{"text": "Finally, the products were further heated at 2 degC/min heating rate from room temperature to 270 degC and maintained at 270 degC for 2 h to obtain β-Bi2O3 hollow spheres.", "sentId": 7, "start": 900, "end": 1071}
{"text": "\nThe core/shell β-Bi2O3/Bi2S3 hollow heterostructure was synthesized by in situ anion-exchange method.", "sentId": 8, "start": 1071, "end": 1173}
{"text": "In a typical process, the as-prepared β-Bi2O3 hollow microsphere (0.4660 g, 1 mmol) was dispersed in 50 mL deionized water under vigorous stirring.", "sentId": 9, "start": 1174, "end": 1321}
{"text": "Then a certain amount CH3CSNH2 (0.0225 g, 0.3 mmol) was added into the solution.", "sentId": 10, "start": 1322, "end": 1402}
{"text": "After 30 min of stirring at 50 degC, the precipitates were collected, washed and dried under vacuum at 80 degC for 6 h.", "sentId": 11, "start": 1403, "end": 1522}
{"text": "By controlling the theoretical molar percentage of Bi2S3 to initial Bi2O3, different β-Bi2O3/Bi2S3 heterostructures were obtained.", "sentId": 12, "start": 1523, "end": 1653}
{"text": "The final samples were labeled as the β-Bi2O3/Bi2S3 (5%, 10%, 25%) heterostructure.", "sentId": 13, "start": 1654, "end": 1737}

File: finetuning/msp/train/jsonl/101016jjcis201501016.jsonl
{"text": "j.jcis.2015.01.016\nCarbon microspheres via microwave-assisted synthesis as counter electrodes of dye-sensitized solar cells\nCSs were prepared using the method reported in our previous works [36].", "sentId": 2, "start": 8, "end": 203}
{"text": "In briefly, 6.846 g sucrose and 2 g concentrated sulfuric acid were dissolved in 100 ml mixing solvent of water and ethylene glycol (6:4 v/v).", "sentId": 3, "start": 204, "end": 346}
{"text": "Subsequently, 20 ml of the solution was heated at 160 degC with a microwave irradiation power of 100 W for 10 min using a microwave system (Explorer-48, CEM Co.).", "sentId": 4, "start": 347, "end": 509}
{"text": "After being centrifuged and washed with deionized water, the resultant precipitate was dried in a vacuum oven at 80 degC for 24 h and finally thermally treated at different temperatures for 2 h in nitrogen.", "sentId": 5, "start": 510, "end": 716}
{"text": "In this work, CSs with different thermal temperatures of 600, 800 and 1000 degC are named as CS600, CS800 and CS1000, respectively.", "sentId": 6, "start": 717, "end": 848}
{"text": "The as-synthesized CSs were deposited on F-doped SnO2 (FTO) (resistivity: 14 Ω/#, Nippon Sheet Glass, Japan) glass by screen printing.", "sentId": 7, "start": 849, "end": 983}
{"text": "The as-prepared counter electrodes were sintered at 400 degC for 30 min.", "sentId": 8, "start": 984, "end": 1056}
{"text": "The conventional Pt film was also used as counter electrodes for comparison.", "sentId": 9, "start": 1057, "end": 1133}

File: finetuning/msp/train/jsonl/101016jjelechem201405031.jsonl
{"text": "10.1016/j.jelechem.2014.05.031\nLow pressure preparation of spherical Si@C@CNT@C anode material for lithium-ion batteries\n\nSpherical Si@C@CNT@C multiple composite was prepared from Si powder.", "sentId": 1, "start": 0, "end": 190}
{"text": "Si powder was put in a chamber and vacuumed for 1 h.", "sentId": 4, "start": 262, "end": 314}
{"text": "After that, 100 mL, 500 g L-1 glucose solution was added and the mixture was pyrolyzed at 650 degC for 5 h in an argon atmosphere.", "sentId": 5, "start": 315, "end": 445}
{"text": "The obtained product was crushed to form Si@C composite and soaked in 0.5 mol L-1 Co(NO3)2 solution for 10 min.", "sentId": 6, "start": 446, "end": 557}
{"text": "Then, the sample was filtrated and coated with CNT at 650 degC for 30 min by chemical vapor deposition (CVD) using acetylene as carbon source.", "sentId": 7, "start": 558, "end": 700}
{"text": "The as-prepared Si@C@CNT was put in the vacuum chamber and vacuumed for 1 h.", "sentId": 8, "start": 701, "end": 777}
{"text": "To form spherical Si@C@CNT@C multiple composite, 10 g pitch was acted as the carbon source for outer layer.", "sentId": 9, "start": 778, "end": 885}
{"text": "The as-obtained sample was pyrolyzed at 800 degC for 5 h in an argon atmosphere and then crushed into smaller particles and granulated by ball-milling.", "sentId": 10, "start": 886, "end": 1037}
{"text": "The final product was obtained after a washing by water to remove the dust.", "sentId": 11, "start": 1038, "end": 1113}

File: finetuning/msp/train/jsonl/101016jjelechem201503033.jsonl
{"text": "10.1016/j.jelechem.2015.03.033\nElectrochemical lithium storage kinetics of self-organized nanochannel niobium oxide electrodes\n\nOriented nanochannel Nb2O5 films were prepared by electrochemical anodization of Nb foils (99.8% purity, Alfa Aesar).", "sentId": 1, "start": 0, "end": 245}
{"text": "The anodization process was performed in a 10 wt.% K2HPO4 containing glycerol solution with a Pt counter electrode.", "sentId": 2, "start": 246, "end": 361}
{"text": "The Nb foils were biased at 10 and 20 V for 5-25 min at 180 degC to produce nanoporous films with thicknesses ranging from 7 to 18 μm.", "sentId": 3, "start": 362, "end": 496}
{"text": "After electrochemical anodization, the as-prepared films were cleaned with distilled water several times.", "sentId": 4, "start": 497, "end": 602}
{"text": "The Nb2O5 films on Nb substrates were heated to 440 degC in air at a heating rate of 1 degC min-1.", "sentId": 5, "start": 603, "end": 701}
{"text": "After annealing at 440 degC for 20 min, the furnace was cooled to room temperature automatically.", "sentId": 6, "start": 702, "end": 799}

File: finetuning/msp/train/jsonl/101016jjeurceramsoc201504038.jsonl
{"text": "10.1016/j.jeurceramsoc.2015.04.038\nInfluence of non-stoichiometry on solid-state reactive sintering of YAG transparent ceramics\n\nY3(1+x)Al5O12 ceramics with x changed from -4.3% to 4.7% were fabricated by a solid-state reaction method from commercial α-Al2O3 (99.98%, Alfa Aesar, Tianjin, China) and Y2O3 (99.999%, Alfa Aesar, Tianjin, China) powders.", "sentId": 1, "start": 0, "end": 351}
{"text": "The powders were mixed in ethanol and ball-milled with high-purity corundum balls in Al2O3 jars for 10 h with 0.08 wt% MgO powder (99.998%, Alfa Aesar) and 0.8 wt% tetraethoxysilane (TEOS, >99.999%, Alfa Aesar) as sintering aids.", "sentId": 2, "start": 352, "end": 581}
{"text": "The slurry with the solid loading of 1.8 g/ml was dried at 80 degC for 4 h in an oven and then sieved through a 200-mesh screen with the screen pore size of ~74 μm, the powder mixture was calcined at 600 degC for 4 h to remove the organic components.", "sentId": 3, "start": 582, "end": 832}
{"text": "After that the powder mixture was uniaxially pressed into 20 mm diameter pellets and then the green bodies were compacted by cold isostatic pressing (CIP) at 250 MPa.", "sentId": 4, "start": 833, "end": 999}
{"text": "The compacted pellets were then sintered at 1500-1750 degC under vacuum (10-3 Pa) for up to 50 h in a tungsten mesh-heated vacuum furnace.", "sentId": 6, "start": 1001, "end": 1139}
{"text": "The heating rate was 5 degC/min, and the cooling rate was 10 degC/min.", "sentId": 7, "start": 1140, "end": 1210}
{"text": "After sintering, the specimens were annealed at 1450 degC for 10 h in air to remove oxygen vacancies.", "sentId": 8, "start": 1211, "end": 1312}
{"text": "The samples were mirror polished on both surfaces with different grade of the diamond slurries.", "sentId": 9, "start": 1313, "end": 1408}
{"text": "The polished specimens were thermally etched at 1400 degC or 1500 degC for 3 h to expose the grain boundaries.", "sentId": 10, "start": 1409, "end": 1519}

File: finetuning/msp/train/jsonl/101016jjmmm201211056.jsonl
{"text": "10.1016/j.jmmm.2012.11.056\nHydrothermal synthesis of pure BaFe12O19 hexaferrite nanoplatelets under high alkaline system\n\nBaCl2 2H2O", "sentId": 1, "start": 0, "end": 132}
{"text": "and FeCl3 6H2O are used as initial materials.", "sentId": 2, "start": 133, "end": 178}
{"text": "In a typical experiment, 0.487 g of FeCl3 6H2O and 0.054 g of BaCl2 2H2O (Fe/Ba mole ratio: N=8) were dissolved in 21 mL of distilled water.", "sentId": 3, "start": 179, "end": 319}
{"text": "Then, 4.0 g of KOH was added to the solution with continuous stirring.", "sentId": 4, "start": 320, "end": 390}
{"text": "Finally, the solution was put into a 30 mL of Teflon-lined stainless-steel autoclave and kept it in an oven at 220 degC for 24 h, followed by furnace cooling to room temperature.", "sentId": 5, "start": 391, "end": 569}
{"text": "The as-prepared ultrafine particles were collected by a magnet and then washed with distilled water, alcohol and 10% acetic acid for several times.", "sentId": 6, "start": 570, "end": 717}

File: finetuning/msp/train/jsonl/101016jjpowsour200610051.jsonl
{"text": "10.1016/j.jpowsour.2006.10.051\nHigh activity Pt/C catalyst for methanol and adsorbed CO electro-oxidation\nThe Pt/C(a) was prepared according to Ref.", "sentId": 1, "start": 0, "end": 148}
{"text": "\nThe preparation of Pt/C(b) was: first a mixture of the required quantity of the carbon support (Vulcan XC-72R activated carbon black) and glycol was agitated ultrasonically and the hexachloroplatinic acid solution was added into the mixture at a temperature of 85deg C then, the formic acid solution was added drop by drop to reduce H2PtCl6 at 85deg C for 1 h. Next, the slurry obtained was filtered and washed with triply distilled water until no Cl- was detected.", "sentId": 3, "start": 154, "end": 620}
{"text": "Finally the slurry was filtered and dried in the vacuum condition at 25deg C.", "sentId": 4, "start": 621, "end": 698}
{"text": "The Pt/C catalyst prepared contained 20 wt.% Pt.", "sentId": 5, "start": 699, "end": 747}

File: finetuning/msp/train/jsonl/101016jjpowsour201006097.jsonl
{"text": "10.1016/j.jpowsour.2010.06.097\nSynthesis and electrochemical properties of LiNi0.8Co0.2O2 nanopowders for lithium ion battery applications", "sentId": 1, "start": 0, "end": 138}
{"text": "\nNitrates of lithium, cobalt and nickel are utilized to synthesize LiNi0.8Co0.2O2 cathode material through sol-gel technique.", "sentId": 2, "start": 138, "end": 263}
{"text": "Various synthesis parameters such as calcination time and temperature as well as chelating agent are studied to determine the optimized condition for material processing.", "sentId": 3, "start": 264, "end": 434}
{"text": "Using TG/DTA techniques, the optimized calcination temperatures are selected.", "sentId": 4, "start": 435, "end": 512}
{"text": "Different characterization techniques such as ICP, XRD and TEM are employed to characterize the chemical composition, crystal structure, size and morphology of the powders.", "sentId": 5, "start": 513, "end": 685}
{"text": "Micron and nano-sized powders are produced using citric/oxalic and TEA as chelating agent, respectively.", "sentId": 6, "start": 686, "end": 790}
{"text": "Selected powders are used as cathode material to assemble batteries.", "sentId": 7, "start": 791, "end": 859}
{"text": "Charge-discharge testing of these batteries show that the highest discharge capacity is 173 mAh g-1 at a constant current of 0.1 mA cm-2, between 3.0 and 4.2", "sentId": 8, "start": 860, "end": 1017}
{"text": "V.", "sentId": 9, "start": 1018, "end": 1020}
{"text": "This is obtained in a battery assembled with the nanopowder produced by TEA as chelating agent.", "sentId": 10, "start": 1021, "end": 1116}
{"text": "The stoichiometric values of lithium, nickel and cobalt nitrate salts in a cationic ratio of Li:Ni:Co equal to 1:0.8:0.2 were dissolved in distilled water.", "sentId": 12, "start": 1226, "end": 1381}
{"text": "Three chelating agents including triethanolamine (TEA), citric acid, oxalic acid are used in this investigation.", "sentId": 13, "start": 1382, "end": 1494}
{"text": "These agents were used in a molar ratio of 1 with respect to the total metal cations by dissolving in distilled water.", "sentId": 14, "start": 1495, "end": 1613}
{"text": "The solution was then added to the nitrate solution and was heated under constant stirring at 80 degC for 1 h.", "sentId": 15, "start": 1614, "end": 1724}
{"text": "The resulting sol was heated at 100 degC to form the gel which was dried subsequently.", "sentId": 16, "start": 1725, "end": 1811}
{"text": "To remove the moisture and achieve the dried mass, the obtained gel was successively dried at 100, 120, 150, 200 degC for 2 h per each step and 5 h at 240 degC. The thermal behavior of LiNi0.8Co0.2O2 powders was determined by thermogravimetric/differential thermal analysis (TG/DTA) conducted on the dried gel at a heating rate of 5 degC min-1 up to 1100 degC in the air using a Perkin Elmer analyzer.", "sentId": 17, "start": 1812, "end": 2213}
{"text": "The tests were conducted in the air using alumina pans.", "sentId": 18, "start": 2214, "end": 2269}
{"text": "The initial sample weights for TEA, oxalic and citric were 460, 250 and 290 mg, respectively.", "sentId": 19, "start": 2270, "end": 2363}
{"text": "The dried mass was heated at 500, 600, 700, 800 and 900 degC for varying durations and slowly cooled to room temperature.", "sentId": 20, "start": 2364, "end": 2485}
{"text": "Inductively coupled plasma (ICP) analysis was performed using an ARL 3410 unit to confirm the stoichiometry of lithium, nickel and cobalt in the synthesized powders.", "sentId": 21, "start": 2486, "end": 2651}
{"text": "The resulting powders had molar ratios of Li:", "sentId": 22, "start": 2652, "end": 2697}
{"text": "Ni:Co in the order of 1:0.8:0.2, respectively.", "sentId": 23, "start": 2697, "end": 2743}
