Repository: liy140/multidomain-measextract-corpus

# A Multi-Domain Corpus for Measurement Extraction

## Description of contents

A detailed description of corpus creation can be found [here](https://aclanthology.org/2023.bionlp-1.1/).

`finetuning/` 

This folder contains the training and evaluation data for each of the three datasets `measeval`, `bm`, and `msp`. The `measeval`, and `msp` datasets were adapted from the [MeasEval (Harper et al., 2021)](https://github.com/harperco/MeasEval) and the [Material Synthesis Procedual (Mysore et al., 2019)](https://github.com/olivettigroup/annotated-materials-syntheses) corpus respectively.

Each folder contains a `tsv/` and a `jsonl` sub-folder.

File: finetuning/msp/train/jsonl/101016jjpowsour201202061.jsonl
{"text": "j.jpowsour.2012.02.061\nEffect of oxygen partial pressure on the electrochemical impedance of La0.8Sr0.2MnO3-δ/Zr0.92Y0.08O2 porous composite anodes in solid oxide electrolysis cell\n\nThe La0.8Sr0.2MnO3-δ was synthesized by a solid-state reaction method.", "sentId": 2, "start": 8, "end": 260}
{"text": "Firstly, the appropriate ratios of Lanthanum nitrate (La(NO3)3*6H2O, AR), strontium carbonate (SrCO3, AR), manganous carbonate (MnCO3, AR) were thoroughly mixed with alcohol using a ball mill.", "sentId": 3, "start": 261, "end": 453}
{"text": "Subsequently, the alcohol was removed by heating the slurry at 120 degC in air for 12 h.", "sentId": 4, "start": 454, "end": 542}
{"text": "Next, the resulting dry powder was then calcined at 1000 degC for 6 h in air.", "sentId": 5, "start": 543, "end": 620}
{"text": "The obtained powders were ground, milled and finally sifted through 300 mesh.", "sentId": 6, "start": 621, "end": 698}
{"text": "Finally the LSM powders were mixed with the YSZ (TZ-8Y, Tosoh Corporation, Japan) powders at a mass ratio of LSM/YSZ =", "sentId": 7, "start": 699, "end": 817}

File: finetuning/msp/train/jsonl/101016jjpowsour201203049.jsonl
{"text": "10.1016/j.jpowsour.2012.03.049\nCharacteristics and electrochemical performance of LiFe0.5Mn0.5PO4/C used as cathode for aqueous rechargeable lithium battery", "sentId": 1, "start": 0, "end": 156}
{"text": "\n\nLiFe0.5Mn0.5PO4/C was synthesized by a sol-gel and calcinations process.", "sentId": 2, "start": 156, "end": 230}
{"text": "CH3COOLi*2H2O, FeCl2*4H2O, MnCl2*4H2O, P2O5 and critic acid with a molar ratio of 1:0.5:0.5:1:1 were dissolved in 40 mL ethanol solution.", "sentId": 3, "start": 231, "end": 368}
{"text": "The mixture solution was rigorous stirred for 12 h in nitrogen gas, and then heated at 353 K to get xerogel.", "sentId": 4, "start": 369, "end": 477}
{"text": "Finally, the xerogel was fired at 773 K for 5 h in the purified argon gas flowing to prevent the oxidation of Fe2+ to obtain LiFe0.5Mn0.5PO4/C. LiV3O8 was synthesized as describe as previous publication [5].", "sentId": 5, "start": 478, "end": 685}

File: finetuning/msp/train/jsonl/101016jjpowsour201204074.jsonl
{"text": "10.1016/j.jpowsour.2012.04.074\n\n\nThe nano-Li4Ti5O12/CNTs composite was prepared by a liquid phase deposition method.", "sentId": 1, "start": 0, "end": 116}
{"text": "Typically, 0.3 g purified CNTs were dispersed in 24 mL ethanol with sonication for 1 h and then 10.2 g tetrabutyl titanate was added under vigorous magnetic stirring.", "sentId": 3, "start": 193, "end": 359}
{"text": "1.6632 g lithium acetate was dissolved into 26 mL of ethanol-water mixture (12:1 in volume) and slowly dropped into the above suspension.", "sentId": 4, "start": 360, "end": 497}
{"text": "After 24 h continuous stirring, the mixture was aged at 60 degC over 60 h to remove solvents gradually and ground in a mortar.", "sentId": 5, "start": 498, "end": 624}
{"text": "The precursor was calcined at 900 degC under N2 for 1 h with a heating rate of 5 degC min-1 to obtain the nano-Li4Ti5O12/CNTs composite.", "sentId": 6, "start": 625, "end": 761}

File: finetuning/msp/train/jsonl/101016jjpowsour201205003.jsonl
{"text": "\n\nThe SnO2 nanospheres were synthesized by hydrothermal reaction of K2SnO3 in an aqueous glucose solution followed by calcination at 400 degC in air [18].", "sentId": 7, "start": 562, "end": 716}
{"text": "The SnO2 supported Pd catalyst was prepared through reduction of Na2PdCl4 with NaBH4.", "sentId": 8, "start": 717, "end": 802}
{"text": "In a typical procedure, 50 mg of SnO2 was dispersed in 50 mL of water by sonication.", "sentId": 9, "start": 803, "end": 887}
{"text": "Then, 2 mL of Na2PdCl4 solution (0.06 mM) was added, and the mixture was stirred for 1 h.", "sentId": 10, "start": 888, "end": 977}
{"text": "A freshly prepared 10 mL of NaBH4 solution (0.1 M) was added to the solution at 0 degC, followed by stirring at room temperature overnight.", "sentId": 11, "start": 978, "end": 1117}
{"text": "Finally, it was filtered, washed with water and ethanol, and vacuum-dried at 70 degC for 6 h.", "sentId": 12, "start": 1118, "end": 1211}

File: finetuning/msp/train/jsonl/101016jjpowsour201507066.jsonl
{"text": "10.1016/j.jpowsour.2015.07.066\nSilicon oxide-on-graphite planar composite synthesized using a microwave-assisted coating method for use as a fast-charging lithium-ion battery anode\n\nSi oxide-coated graphite flake (SGF) is synthesized by a microwave-heating method.", "sentId": 1, "start": 0, "end": 264}
{"text": "\n\nTo prepare the Si-containing liquid precursor, 19 g of polymethylhydrosiloxane (Aldrich) was mixed with 1 g of divinyl polydimethylsiloxane (Aldrich) and 0.25 g of a catalyst solution (1wt.% hydrogen hexachloroplatinate in isopropyl alcohol), and the resulting mixture was heated at 70 degC for 2 h. Graphitic flake (GF; KS6, Timcal) powder, which consisted of flakes having an average particle size of 3 μm (vender's value) and thicknesses ranging from 50 to 100 nm, was added into the liquid precursor and stirred for 1 h.", "sentId": 2, "start": 264, "end": 790}
{"text": "The suspension was then filtered to collect solution-coated GFs.", "sentId": 3, "start": 791, "end": 855}
{"text": "The wet GF powder was placed in an evacuated glass vessel and heated in a commercial microwave oven (Panasonic, NN-ST651; power setting: low-300 W) for 15 min.", "sentId": 4, "start": 856, "end": 1015}
{"text": "After the heating process, the powder was washed with hexane to remove residual precursors and then finally calcined at 1000 degC under vacuum for 1 h in a quartz tube furnace to obtain the SGFs.", "sentId": 5, "start": 1016, "end": 1211}

File: finetuning/msp/train/jsonl/101016jjpowsour201601010.jsonl
{"text": "10.1016/j.jpowsour.2016.01.010\nCarbon-coated silicon nanotube arrays on carbon cloth as a hybrid anode for lithium-ion batteries\nSilicon nanotubes were fabricated by using ZnO nanowire as a sacrificial template [18].", "sentId": 1, "start": 0, "end": 216}
{"text": "Typically, CC substrates (W0S1002, Phychemi Company Limited) were cut into small pieces (1-2 cm2), and then cleaned by sonication sequentially in acetone and alcohol for 10 min, respectively.", "sentId": 2, "start": 217, "end": 408}
{"text": "The cleaned CC was then soaked in 0.0025 M zinc acetate dihydrate alcohol solution for 5 min and annealed in oven for 20 min at 300 degC to form a ZnO seed layer.", "sentId": 3, "start": 409, "end": 571}
{"text": "A precursor 150 ml solution was prepared with 0.04 M zinc acetate dihydrate, 0.04 M hexamethylenetetramine and 0.009 M poly(ethylene imine).", "sentId": 4, "start": 572, "end": 712}
{"text": "After preheating the precursor solution for 1 h at 95 degC, the seeded CC substrates were dipped into the solution for another 4 h and finally ZnO nanowire arrays were grown on the substrates.", "sentId": 5, "start": 713, "end": 905}
{"text": "Subsequently, the substrates with ZnO nanowires were cleaned by deionized water and transferred into a chemical vapor deposition chamber to deposit a silicon shell.", "sentId": 6, "start": 906, "end": 1070}
{"text": "The deposition of silicon shell was achieved at 500 degC for several min with passing 4 sccm SiH4 and 20 sccm Ar at a pressure of 100 Pa.", "sentId": 7, "start": 1071, "end": 1208}
{"text": "To form a carbon coating on the surface of silicon shell, another deposition process was carried out at 650 degC for 90 min with passing 4 sccm C2H2 and 20 sccm Ar at a pressure of 500 Pa.", "sentId": 8, "start": 1209, "end": 1397}
{"text": "Finally, the core ZnO nanowires were selectively removed via a reduction process at 600 degC for 12 h with 20% H2 in N2 at 600 Pa, leaving a carbon-coated Si NT.", "sentId": 9, "start": 1398, "end": 1559}
{"text": "For comparison, the sample of Si NT arrays/", "sentId": 10, "start": 1560, "end": 1603}
{"text": "CC was prepared without carbon deposition process.", "sentId": 11, "start": 1603, "end": 1653}

File: finetuning/msp/train/jsonl/101016jmatdes201608043.jsonl
{"text": "10.1016/j.matdes.2016.08.043\nThermally induced formation of zinc oxide nanostructures with tailoring morphology during metal organic framework (MOF-5) carbonization process\nHydrochloric acid (36%) and N,N-dimethylformamide were purchased from Chempur (Poland).", "sentId": 1, "start": 0, "end": 260}
{"text": "Zinc nitrate hexahydrate (Zn(NO3)2*6H2O), terephthalic acid (C6H4 (COOH)2) and triethylamine were bought from Sigma Aldrich.", "sentId": 2, "start": 261, "end": 385}
{"text": "\nThe MOF-5 was prepared according to a previously reported procedure [26].", "sentId": 3, "start": 385, "end": 459}
{"text": "Briefly, 1.65 mmol of zinc nitrate hexahydrate, 0.89 mmol terephthalic acid and 3.25 mmol triethylamine (TEA) were dissolved in 2.34 mol N,N-dimethylformamide (DMF).", "sentId": 4, "start": 460, "end": 625}
{"text": "The mixture was sonicated for 1 h.", "sentId": 5, "start": 626, "end": 660}
{"text": "The solution obtained was transferred into an autoclave and stirred for 48 h at a temperature of 150 degC. The reaction vessel was then removed from the autoclave and allowed to cool to room temperature.", "sentId": 6, "start": 661, "end": 864}
{"text": "Finally, the sample was vacuum-dried at 110 degC for about 2 h to remove the solvent.", "sentId": 7, "start": 865, "end": 950}
{"text": "\nPorous carbon was prepared by direct thermolysis of the previously obtained MOF-5.", "sentId": 8, "start": 950, "end": 1033}
{"text": "A ceramic boat containing the white MOF-5 powder was inserted into the centre of a tube furnace.", "sentId": 9, "start": 1034, "end": 1130}
{"text": "The furnace was then heated from room temperature to the desired temperature (between 600 degC to 1000 degC), with a heating rate of 8 degC/min, The MOF-5 powder was maintained at this temperature for 2 h with an Ar flow of 100 ml/min.", "sentId": 10, "start": 1131, "end": 1366}
{"text": "Cooling the MOF-5 back down to room temperature was followed by an investigation of the morphology of the samples obtained.", "sentId": 11, "start": 1367, "end": 1490}

File: finetuning/msp/train/jsonl/101016jmaterresbull200706005.jsonl
{"text": "10.1016/j.materresbull.2007.06.005\nSynthesis and characterization of nanocrystalline La2Mo2O9 fast oxide-ion conductor by an in-situ polymerization method\n\nNanocrystalline La2Mo2O9 powder was prepared by an in situ polymerization method using polyacrylates of La and Mo as the precursor compound.", "sentId": 1, "start": 0, "end": 296}
{"text": "The polymeric precursor was made by solution polymerization of aqueous solution of acrylic acid in presence of La(NO3)3 and (NH4)6Mo7O24 with (NH4)S2O8 as the initiator.", "sentId": 2, "start": 297, "end": 466}
{"text": "The typical experimental procedure is first to dissolve the stoichiometric amount of La(NO3)3*6H2O and (NH4)6Mo7O24*4H2O in triple distilled water and then the solution is pour into a acrylic acid solution (acrylic acid:H2O, 70:30 wt%) with constant stirring.", "sentId": 3, "start": 467, "end": 726}
{"text": "To this a small amount of 5% (NH4)S2O8 solution was added as initiator to promote the polymerization.", "sentId": 4, "start": 727, "end": 828}
{"text": "Under heating at ~80 degC, a well-distributed polyacrylates of La and Mo is formed.", "sentId": 5, "start": 829, "end": 912}
{"text": "Afterward the resultant polyacrylates were dried at 120 degC for 1-2 h.", "sentId": 6, "start": 913, "end": 984}
{"text": "The dried polymeric precursor was further heated to 520 degC for 5 h in air with a heating rate of 5 degC/min to eliminate the residual organic phase and get a nanocrystalline lanthanum molybdate powder.", "sentId": 7, "start": 985, "end": 1188}

File: finetuning/msp/train/jsonl/101016jmatlet201112019.jsonl
{"text": "Stoichiometric amounts of LiOH*H2O and NH4VO3 (Li:V = 1:3, molar ratio) were mixed in deionized water with continuous magnetic stirring.", "sentId": 2, "start": 247, "end": 383}
{"text": "The resultant little yellow solution was then transferred to a 100 mL Teflon lined autoclave.", "sentId": 3, "start": 384, "end": 477}
{"text": "The autoclave was heated at 160 degC and maintained for 1 h under the microwave hydrothermal system (Sineo MDS-8, China).", "sentId": 4, "start": 478, "end": 599}
{"text": "After the reaction, the autoclave was cooled to room temperature naturally and a colorless clear solution was obtained.", "sentId": 5, "start": 600, "end": 719}
{"text": "This solution was dried in air at 80 degC for 10 h to prepare an orange gel.", "sentId": 6, "start": 720, "end": 796}
{"text": "The gel was ground to powders and then calcined at 400 degC for 10 h in a muffle furnace under air atmosphere.", "sentId": 7, "start": 797, "end": 907}
{"text": "Finally, the powders were cooled to room temperature naturally and ground again to obtain the final products, named as sample A.", "sentId": 8, "start": 908, "end": 1036}

File: finetuning/msp/train/jsonl/101016jmatlet201211079.jsonl
{"text": "An aqueous solution was prepared by dissolving the appropriate amount of NiCl2*6H2O or/and CoCl2*6H2O", "sentId": 4, "start": 242, "end": 343}
{"text": "8 ml hydrazine hydrate (N2H4.H2O, 99%) was added under constant stirring for 30 min.", "sentId": 6, "start": 382, "end": 466}
{"text": "The mixture was transferred to a stainless Teflon-lined 100 mL autoclave, and heated at 140 degC for 12 h.", "sentId": 7, "start": 467, "end": 573}
{"text": "After cooling to room temperature, the products were filtered off, washed with distilled water and absolute ethanol several times, and then dried in vacuum at 50 degC for 3 h.", "sentId": 8, "start": 574, "end": 749}

File: finetuning/msp/train/jsonl/101016jmatlet201312007.jsonl
{"text": "10.1016/j.matlet.2013.12.007\nHydrothermal synthesis and electrochemical properties of hexagonal hydrohausmannite plates as supercapacitor electrode material\nA 200 mg KMnO4, 100 mg NaOH and 100 mg glucose were dissolved in deionized water with total volume 30 mL. After stirring, the solution was transferred into an autoclave and heated at 200 degC for 72 h, then cooled down to room temperature naturally.", "sentId": 1, "start": 0, "end": 406}
{"text": "The product was repeatedly washed with deionized water and ethanol, then dried at 60 degC for 10 h.", "sentId": 2, "start": 407, "end": 506}
{"text": "The product was characterized by X-ray diffraction (XRD, a Philips X' Pert Pro. Diffractometer), field emission scanning electron microscopy (FESEM, JSM-6701F) and transmission electron microscope (TEM, Tecnai-G2-F30 and Hitachi H-600).", "sentId": 3, "start": 507, "end": 743}
{"text": "Electrochemical tests were performed on an electrochemical workstation (CHI 660E) in a three electrode system in 1 M Na2SO4 solution, with Pt foil and saturated calomel electrode (SCE) as the counter electrode and reference electrode.", "sentId": 4, "start": 744, "end": 978}
{"text": "After mixing the product: acetylene black: polytetrafluorene-ethylene (PTFE) at a mass ratio of 80:15:5, the mixture was pressed onto nickel foam and dried at 60 degC overnight as the working electrode.", "sentId": 5, "start": 979, "end": 1181}
{"text": "The mass loading is about 7.6 mg (9.5 mg/cm2).", "sentId": 6, "start": 1182, "end": 1228}

File: finetuning/msp/train/jsonl/101016jmatlet201405013.jsonl
{"text": "First, sodium tungstate (Na2WO4*2H2O) (0.005 mol), hydroxylamine hydrochloride (NH2OH*HCl) (0.01 mol), sulfourea (CH4N2S) (0.02 mol) were dissolved in 30 ml deionized water.", "sentId": 3, "start": 218, "end": 391}
{"text": "The surfactants were then added into the solution under constant stirring.", "sentId": 4, "start": 392, "end": 466}
{"text": "The pH value of the mixture was adjusted to 6 by dropping 2 mol/L hydrochloric acid (HCl) or ammonia water (NH3*H2O).", "sentId": 5, "start": 467, "end": 584}
{"text": "The final solution was transferred into a 50 ml Teflon-lined stainless steel autoclave, which was sealed and treated at 180 degC for 24 h.", "sentId": 6, "start": 585, "end": 723}
{"text": "After calcination, the as-prepared samples were washed several times with distilled water and absolute ethanol, and dried in air at 60 degC for 10 h. To better describe the samples, the precipitates using no additive was named sample I, while powders obtained with the addition of CTAB (0.18 g, 0.24 g) and PEG (0.18 g ) were named as sample II, III and IV, respectively, as shown in Table 1.", "sentId": 8, "start": 767, "end": 1159}

File: finetuning/msp/train/jsonl/101016jmee201501022.jsonl
{"text": "10.1016/j.mee.2015.01.022\nPerformance improvement of lithium ion batteries using magnetite-graphene nanocomposite anode materials synthesized by a microwave-assisted method\n\nGraphene oxide (GO) was prepared from graphite powder by the Staudenmaier method [24].", "sentId": 1, "start": 0, "end": 260}
{"text": "First, sulfuric acid and nitric acid were mixed well by stirring 15 min in an ice bath, and then graphite powder was dispersed into the solution.", "sentId": 2, "start": 261, "end": 406}
{"text": "After 15 min, potassium chlorate was added into the system - very slowly to prevent strong reaction during the oxidation process.", "sentId": 3, "start": 407, "end": 536}
{"text": "After reacting for 96 h, the mixture was diluted by de-ionized (DI) water and then filtered.", "sentId": 4, "start": 537, "end": 629}
{"text": "The GO was next washed by hydrochloric acid to remove sulfate ions from the solution, which could be detected by adding BaCl2 in solution.", "sentId": 5, "start": 630, "end": 768}
{"text": "After that, the mixture was repeatedly rinsed with DI water until its pH value became neutral.", "sentId": 6, "start": 769, "end": 863}
{"text": "Finally, before the GO was ground into a powder in an agate mortar, the GO solution was filtered and dried in an oven at 80 degC overnight.", "sentId": 7, "start": 864, "end": 1003}
{"text": "\n\nThe GO powder was dispersed in DI water (1.5 mg/ml) by ultrasonication.", "sentId": 8, "start": 1003, "end": 1076}
{"text": "The solution was mixed with Fe(NO3)3, urea, and ethylene glycol (EG) to form a homogeneous suspension.", "sentId": 9, "start": 1077, "end": 1179}
{"text": "Next, the mixture was heated with different microwave powers - 200, 600, and 1000 W - under a reflux condition for 30 min.", "sentId": 10, "start": 1180, "end": 1302}
{"text": "Before being dried overnight in the oven, the products were purified by washing repeatedly with DI water.", "sentId": 11, "start": 1303, "end": 1408}
{"text": "Finally, Fe3O4/graphene nanocomposites were obtained by thermal reduction in an Ar atmosphere at 873 K for 4 h.\n", "sentId": 12, "start": 1409, "end": 1521}

File: finetuning/msp/train/jsonl/101016jmolcata200404032.jsonl
{"text": "10.1016/j.molcata.2004.04.032\nCharacterization of copper oxide supported on ceria-modified anatase\nTiO2 support was prepared via hydrolysis of titanium alkoxides, the product was washed, dried and then calcined in flowing air at 500 degC for 5 h.", "sentId": 1, "start": 0, "end": 246}
{"text": "The anatase crystalline form of the product was identified by XRD [27], and the BET surface area is 83 m2 g-1.", "sentId": 2, "start": 247, "end": 357}
{"text": "\nCeO2/TiO2 (ceria-modified TiO2) was prepared by impregnating TiO2 with an aqueous solution of cerious nitrate followed by drying at 100 degC overnight and then calcined in flowing air at 500 degC for 7 h.\nCuO/CeO2/TiO2 samples were prepared by impregnating CeO2/TiO2 with an aqueous solution of cupric nitrate followed by drying at 100 degC overnight and then calcined in flowing air at 500 degC for 7 h.", "sentId": 3, "start": 357, "end": 762}
{"text": "The results of BET surface area of ceria-modified TiO2 suggest that the change of support surface area could be neglected in this system, which is consistent to the results reported in the literature [7].", "sentId": 5, "start": 954, "end": 1158}

File: finetuning/msp/train/jsonl/101016jmssp201402048.jsonl
{"text": "10.1016/j.mssp.2014.02.048\nSynthesis, characterization, magnetic measurements and liquefied petroleum gas sensing properties of nanostructured cobalt ferrite and ferric oxide\nAll reagents such as ferric chloride, cobaltous acetate and ammonium hydroxide were of analytical grade and used without further purification.", "sentId": 1, "start": 0, "end": 317}
{"text": "The stoichiometric amount of starting materials, such as cobaltous acetate and ferric chloride were taken in 1:1, 1:2, 1:3 and 1:4 M ratios, respectively, and dissolved into required amount of distilled water to form 1 M solution.", "sentId": 2, "start": 318, "end": 548}
{"text": "First of all, we have taken cobaltous acetate and ferric chloride in 1:1 M ratios and dissolved into respective required amount of distilled water to form precursors.", "sentId": 3, "start": 549, "end": 715}
{"text": "The above precursors were refluxed at 60 degC for 4 h to get homogeneous solution.", "sentId": 4, "start": 716, "end": 798}
{"text": "After that both were mixed with each other.", "sentId": 5, "start": 799, "end": 842}
{"text": "The obtained mixed solution was heated at 70-80 degC and magnetically stirred for 4 h. 10 ml of poly-ethylene glycol (PEG) was added to the mixed solution which acts as an encapsulating agent.", "sentId": 6, "start": 843, "end": 1035}
{"text": "The resulting solution was precipitated by ammonium hydroxide solution, which was added drop by drop to the above mixed solution and a black colored precipitate was obtained.", "sentId": 7, "start": 1036, "end": 1210}
{"text": "The pH of the solution was constantly monitored as the NH4OH solution was added until it reached to 12.", "sentId": 8, "start": 1211, "end": 1314}
{"text": "Then the mixture was mechanically stirred at room temperature for 6 h and the precipitate was washed several times with distilled water until the pH of the filtrate became 7.", "sentId": 9, "start": 1315, "end": 1489}
{"text": "Here, ammonium hydroxide was used for smooth liberation of the hydroxide ions in place of strong alkali (potassium hydroxide and sodium hydroxide).", "sentId": 11, "start": 1600, "end": 1747}
{"text": "Strong alkaline solutions are prone to result in the conversion of Fe3+ and Co2+ into CoFe2O4 immediately, usually leading to the formation of severely agglomerated nanoparticles with irregular shapes.", "sentId": 12, "start": 1748, "end": 1949}
{"text": "Similar procedure was used for the synthesis of nanostructured ferric oxide.", "sentId": 13, "start": 1950, "end": 2026}
{"text": "\nInitially in aqueous solution, metal ions exist as Co ( H 2 O ) 6 2 + and Fe ( H 2 O ) 6 3 + .", "sentId": 14, "start": 2026, "end": 2121}
{"text": "As pH was increased, the predominant species existing in solution became Co ( OH ) 6 2 - x and Fe ( OH ) y 3 - y , respectively.", "sentId": 15, "start": 2122, "end": 2250}
{"text": "At the solubility minima, the predominant species in solution were Co(OH)2 and Fe(OH)3.", "sentId": 16, "start": 2251, "end": 2338}
{"text": "Further, when the concentration of ammonia solution was increased, cobalt and iron became more soluble as Co ( OH ) 3 - and Fe ( OH ) 4 - species.", "sentId": 17, "start": 2339, "end": 2485}
{"text": "The synthesis temperature was maintained at 70-80 degC for 4-5 h under vigorous magnetic stirring.", "sentId": 18, "start": 2486, "end": 2584}
{"text": "The precipitate of CoFe2O4 was obtained through centrifugal settling for 15 min at 3000 rpm.", "sentId": 19, "start": 2585, "end": 2677}
{"text": "The precipitate was dried overnight at 100 degC. The dried material was grinded into fine powder.", "sentId": 20, "start": 2678, "end": 2775}
{"text": "The fine powder was then annealed at 450 degC inside a tubular furnace for 2 h with heating and cooling rate of 2 degC per minute.", "sentId": 21, "start": 2776, "end": 2906}
{"text": "Sensing pellets of the synthesized powder were made by hydraulic press (MB instruments, Delhi) under a uniaxial pressure of 616 MPa.", "sentId": 22, "start": 2907, "end": 3039}
{"text": "Hereafter, the cobalt ferrite pellets in 1:4, 1:3, 1:2 and 1:1 M ratios were named as P-1, P-2, P-3 and P-4, respectively.", "sentId": 23, "start": 3040, "end": 3162}

File: finetuning/msp/train/jsonl/101016jmssp201501013.jsonl
{"text": "10.1016/j.mssp.2015.01.013\nEnhanced visible-light photocatalytic activity of strontium-doped zinc oxide nanoparticles\n\nTo begin the synthesis of Sr-doped ZnO-NPs, analytical grade zinc nitrate hexahydrate Zn(NO3)2*6H2O, strontium nitrate Sr(NO3)2, gelatin (type B from bovine skin), and distilled water were used as starting materials.", "sentId": 1, "start": 0, "end": 335}
{"text": "All of the materials used were purchased from Sigma-Aldrich.", "sentId": 2, "start": 336, "end": 396}
{"text": "The precursors were taken in the stoichiometric amounts of Zn1-xSrxO (x=0, 0.02, 0.04, and 0.06) to obtain final products.", "sentId": 3, "start": 397, "end": 519}
{"text": "First, a gelatin solution was prepared by adding gelatin (3.65 g) to distilled water at 60 degC. The metal nitrates were dissolved separately in a minimal amount of distilled water at room temperature, and then these were added to the gelatin solution.", "sentId": 4, "start": 520, "end": 772}
{"text": "After that, the compound solutions were stirred and heated at 80 degC until gels were obtained.", "sentId": 5, "start": 773, "end": 868}
{"text": "The gels were calcined at 550 degC for 5 h, at a heating rate of 2 degC/min.", "sentId": 6, "start": 869, "end": 945}

File: finetuning/msp/train/jsonl/101016jnanoen201502025.jsonl
{"text": "10.1016/j.nanoen.2015.02.025\nHigh-density iron nanoparticles encapsulated within nitrogen-doped carbon nanoshell as efficient oxygen electrocatalyst for zinc-air battery\n\nDicyandiamide and ammonium ferric citrate are used as pyrolysis precursors.", "sentId": 1, "start": 0, "end": 246}
{"text": "\n\nIn a typical experiment, 8 g of dicyandiamide (C2H4N4, Alfa Aesar, denoted as DCDA) and 1 g of ammonium ferric citrate (C6H11FeNO7, J&K Chemical Ltd., denoted as AFC) were dissolved in 100 mL of de-ionized water.", "sentId": 2, "start": 246, "end": 460}
{"text": "The solution was continuously stirred and dried at 80 degC.", "sentId": 3, "start": 461, "end": 520}
{"text": "The obtained mixture was placed in a quartz tube of a horizontal furnace.", "sentId": 4, "start": 521, "end": 594}
{"text": "The pyrolysis of the mixture was performed in Ar atmosphere at a flow rate of 50 mL min-1.", "sentId": 5, "start": 595, "end": 685}
{"text": "The furnace was heated to the target temperature at a rate of 10 degC min-1 and kept at the target temperature for 2 h, then cooled to room temperature.", "sentId": 6, "start": 686, "end": 838}
{"text": "Then the samples were leached in 0.5 M HClO4 solution at 80 degC for 8 h to remove unstable iron species, and washed thoroughly with de-ionized water.", "sentId": 8, "start": 915, "end": 1065}
{"text": "Finally, the samples were dried at 60 degC in an oven.", "sentId": 9, "start": 1066, "end": 1120}
{"text": "For highlighting the role of iron precursor, ferric chloride was used instead of AFC, and the mixture of DCDA and ferric chloride was pyrolyzed at 700 degC, followed by acid-leaching and washing, which is denoted as D-FC-700.", "sentId": 11, "start": 1203, "end": 1428}
{"text": "The weight ratio of DCDA to iron was kept identical in the DCDA-AFC and DCDA-FeCl3 mixtures.", "sentId": 12, "start": 1429, "end": 1521}

File: finetuning/msp/train/jsonl/101016jnanoen201507001.jsonl
{"text": "\n\nIn a typical synthesis, 3 mL of titanium tetrachloride (TiCl4) was added to 84 mL of isopropanol.", "sentId": 2, "start": 361, "end": 460}
{"text": "Then the solution was still magnetically stirred for 30 min.", "sentId": 3, "start": 461, "end": 521}
{"text": "Subsequently, the precursor solution was then transferred into a 150 mL Teflon-lined autoclave and kept at 200 degC for 24 h.", "sentId": 4, "start": 522, "end": 647}
{"text": "After this hydrothermal reaction, the reaction was naturally cooled to room temperature.", "sentId": 5, "start": 648, "end": 736}
{"text": "The recovered white precipitate was washed thoroughly with ethanol and dried at 60 degC for 12 h.\n", "sentId": 6, "start": 737, "end": 835}

File: finetuning/msp/train/jsonl/101016jnanoen201603001.jsonl
{"text": "10.1016/j.nanoen.2016.03.001\nAmbient dissolution-recrystallization towards large-scale preparation of V2O5 nanobelts for high-energy battery applications\nIn a typical synthesis, 100.0 g commercial V2O5 powder (Alfa Aesar) was mixed with a 1.5 L of NaCl (2.0 M) aqueous solution under vigorous stirring at room temperature (~25 degC).", "sentId": 1, "start": 0, "end": 333}
{"text": "After 72 h, the solution changed to brownish suspension.", "sentId": 2, "start": 334, "end": 390}
{"text": "The product was washed and separated by centrifugation-redispersion cycles with distilled water and ethanol, and then dried in an oven at 80 degC for 12 h.", "sentId": 3, "start": 391, "end": 546}
{"text": "After that, the product was obtained in high yield (~99.2 g).", "sentId": 4, "start": 547, "end": 608}

File: finetuning/msp/train/jsonl/101016jphyse201309020.jsonl
{"text": "10.1016/j.physe.2013.09.020\nZnO nanowire/reduced graphene oxide nanocomposites for significantly enhanced photocatalytic degradation of Rhodamine 6G\n\nZnO NWs were prepared by a modified carbothermal reduction method in our previous work [23].", "sentId": 1, "start": 0, "end": 242}
{"text": "The mixture of ZnO powder and graphite (500 mesh) with a weight ratio of 1:0.8 was placed in the middle of the furnace.", "sentId": 2, "start": 243, "end": 362}
{"text": "The furnace was heated to 1150 degC and purged with mixed gas of air (0.1 L/min) and N2 (4.5 L/min) as reactive and carrier gas.", "sentId": 3, "start": 363, "end": 491}
{"text": "After about 5 min, white snowflake-like product was carried out by the carrier gas and collected by a 5000 mL flask at the downstream of the furnace.", "sentId": 4, "start": 492, "end": 641}
{"text": "\n\nGO was prepared by a modified Hummers' method.", "sentId": 5, "start": 641, "end": 689}
{"text": "In a typical experiment, 0.5 g graphite oxide was ultrasonicated in deionized water with 0.1 g PVP to form GO solution.", "sentId": 8, "start": 779, "end": 898}
{"text": "Then 0.5 g ZnO NWs were added into GO solution.", "sentId": 9, "start": 899, "end": 946}
{"text": "After that, the mixture was stirred at room temperature for 2 h, followed by centrifuging and washing with deionized water to remove impurities.", "sentId": 10, "start": 947, "end": 1091}
{"text": "Finally, the nanocomposites were desiccated at 50 degC overnight and further thermally reduced at 300 degC.\n", "sentId": 11, "start": 1092, "end": 1200}

File: finetuning/msp/train/jsonl/101016jpolymer201604016.jsonl
{"text": "j.polymer.2016.04.016\nSynthesis and gas permeability of highly elastic poly(dimethylsiloxane)/graphene oxide composite elastomers using telechelic polymers\nFirst, a known amount of telechelic PDMS (for 1 wt % GO composites, 990 mg) was dissolved in THF (6 ml) while stirring to ensure complete dissolution of the polymers.", "sentId": 2, "start": 8, "end": 330}
{"text": "Then, dried GO (10 mg) was suspended in the solution with vigorous stirring, and a homogeneous dispersion of GO in this solution was promoted by sonication using a 400 W probe sonicator (Branson Digital Sonifier 450) with 10% amplitude for 10 min (24 kJ) in an ice bath.", "sentId": 3, "start": 331, "end": 601}
{"text": "It is noteworthy to point out that, although THF is not a good solvent for GOs, amine terminated telechelic PDMS can effectively act as a surfactant to assist in dispersing GOs homogeneously in THF through hydrogen bonding between amine ends and oxygen containing groups on GO surfaces.", "sentId": 4, "start": 602, "end": 888}
{"text": "A good dispersion after sonication was confirmed by examining the residual liquid film in the vial while rolling the vial containing the solution and after pouring the majority of the solution into a PTFE dish for solution casting.", "sentId": 5, "start": 889, "end": 1120}
{"text": "In either case, the liquid film in the vial was essentially transparent (although brownish-black from the GO content) for all solution concentrations and no aggregates could be identified with the naked eye.", "sentId": 6, "start": 1121, "end": 1328}
{"text": "This solution was immediately poured into a Teflon dish and covered in order to slowly evaporate the solvent thereby solution casting a film at room temperature.", "sentId": 7, "start": 1329, "end": 1490}
{"text": "Solvent was evaporated for at least 2 days and then the sample was vacuum dried at room temperature for an additional day to make a homogenous PDMS/GO uncrosslinked liquid sol.", "sentId": 8, "start": 1491, "end": 1667}
{"text": "In order to form a crosslinked elastomer, the sol precursor was heated to 160 degC in a vacuum oven for 24 h and cooled slowly to room temperature before use.", "sentId": 9, "start": 1668, "end": 1826}

File: finetuning/msp/train/jsonl/101016jpowtec201311008.jsonl
{"text": "10.1016/j.powtec.2013.11.008\nSynthesis, characterization of mesoporous silica powders and application to antibiotic remotion from aqueous solution.", "sentId": 1, "start": 0, "end": 147}
{"text": "Effect of supported Fe-oxide on the SiO2 adsorption properties\nCetyltrimethylammonium p-toluene sulfonate or tosylate (CTAT, MW = 455.7 gmol- 1), Pluronic F68 and tetraethyl orthosilicate (TEOS, 99%) were purchased from Aldrich.", "sentId": 2, "start": 148, "end": 376}
{"text": "Iron(III) nitrate nonahydrate, potassium hydroxide, potassium chloride, potassium nitrate, nitric acid, hydrochloric acid, sodium acetate, acetic acid, sodium carbonate, sodium hydrogen carbonate, disodium phosphate anhydrous, and monosodium phosphate anhydrous were obtained from Anedra.", "sentId": 3, "start": 377, "end": 665}
{"text": "\nAll chemicals were of analytical grade and used as received.", "sentId": 4, "start": 665, "end": 726}
{"text": "Doubly distilled water was used for the preparation of solutions.", "sentId": 5, "start": 727, "end": 792}
{"text": "\nMesoporous silica was prepared using a procedure similar to that described in an earlier work [12].", "sentId": 6, "start": 792, "end": 892}
{"text": "Briefly, 11.6 mL of TEOS were mixed with 2 mL of water and stirred in an autoclave flask for 10 min at 500 rpm.", "sentId": 7, "start": 893, "end": 1004}
{"text": "At the same time, 38 mL of CTAT-Pluronic F68 mixed solution were prepared with a 0.75:0.25 M ratio by adding the desired amount of surfactants to water.", "sentId": 8, "start": 1005, "end": 1157}
{"text": "This mixture was stirred in a conical flask at 35 degC to form a transparent template solution and then it was left at room temperature.", "sentId": 9, "start": 1158, "end": 1294}
{"text": "To obtain the mesoporous material, 20 mL of a 1.43 M HCl solution were added drop by drop to the TEOS solution under stirring and 2 min later the surfactant solution was incorporated.", "sentId": 10, "start": 1295, "end": 1478}
{"text": "The resulting gel, whose composition was 1 TEOS:0.53 HCl:0.011 CTAT:0.0037 F68, was stirred for 5 min and then left for 48 h in an autoclave at 100 degC. After this, the gel was filtered and washed with distilled water and dried at room temperature.", "sentId": 11, "start": 1479, "end": 1728}
{"text": "Finally, it was calcined in an air flux by increasing the temperature from room temperature to 540 degC with a heating rate of 2degCmin- 1, and holding for 7 h at 540 degC.\nFe-SiO2 was synthesized by a simple batch equilibrium adsorption method.", "sentId": 12, "start": 1729, "end": 1974}
{"text": "In a beaker, 2 g of calcined SiO2 were mixed with 40 mL of a 0.13 M Fe(NO3)3 solution and stirred for 1 h at 600 rpm.", "sentId": 13, "start": 1975, "end": 2092}
{"text": "Then, the solid was filtered and washed with water and dried at room temperature.", "sentId": 14, "start": 2093, "end": 2174}
{"text": "Finally, it was calcined in an air flux for 2 h at 540 degC. The iron content on the silica support was 10.3 mgg- 1 (1.03 wt.%), which was measured by UV-VIS spectroscopy using the thiocyanate colorimetric method [23] after extracting the Fe(III) ions from the solid with concentrated HNO3[24].", "sentId": 15, "start": 2175, "end": 2469}

File: finetuning/msp/train/jsonl/101016jscriptamat201603010.jsonl
{"text": "10.1016/j.scriptamat.2016.03.010\nA novel chemical process of Bi2Te2.7Se0.3 nanocompound for effective adjustment in transport properties resulting in remarkable n-type thermoelectric performance\nBismuth shots (Bi, Kojundo Chemical, 99.99%, 2-5 mm) dissolve in diluted nitric acid (2.5 M HNO3(aq)) to subsequently form a transparent solution, which showed signs of bismuth oxidation to generate bismuth ions (Bi3 +) and nitrate (NO3-).", "sentId": 1, "start": 0, "end": 434}
{"text": "Tellurium powders (Te, Kojundo Chemical, 99.99%, 45 μm) do not dissolve in HNO3 but they turn to white precipitates, indicative of tellurium oxidation to form tellurous acid (H2TeO3), which is one of the most stable Te oxoacids.", "sentId": 2, "start": 435, "end": 663}
{"text": "When exposing the reactant elements to HNO3 simultaneously, we observed an entirely different phenomenon; the Te powders gradually dissolved with the Bi shots, resulting in a transparent solution.", "sentId": 3, "start": 664, "end": 860}
{"text": "We assumed that the Te was oxidized by NO3- from the Bi oxidation instead of HNO3, and thus tellurite (TeO32 -) might form rather than H2TeO3 (Eq.", "sentId": 4, "start": 861, "end": 1007}
{"text": "(1)) -- a small portion of Te was replaced with selenium powders (Se, Kojundo Chemical, 99.9%, 75 μm) to prepare a ternary compound.", "sentId": 5, "start": 1008, "end": 1140}

File: finetuning/msp/train/jsonl/101016jtetlet201004103.jsonl
{"text": "A highly efficient, green, rapid, and chemoselective oxidation of sulfides using hydrogen peroxide and boric acid as the catalyst under solvent-free conditions\nGeneral procedure for the oxidation of sulfides to sulfoxides.", "sentId": 3, "start": 29, "end": 251}
{"text": "The sulfide (1 mmol) was added to a solution of 30% H2O2 (1.2 equiv, 0.5 g) and boric acid (0.1 mmol, 0.006 g), and the mixture was stirred at room temperature for the time specified in Table 2.", "sentId": 4, "start": 252, "end": 446}
{"text": "The progress was monitored by TLC or GC.", "sentId": 5, "start": 447, "end": 487}
{"text": "After completion of the reaction, the product was extracted with CH2Cl2 (3 x 10 mL) and the combined organics was washed with brine (15 mL) and dried over anhydrous Na2SO4.", "sentId": 6, "start": 488, "end": 660}
{"text": "The solvent was removed under reduced pressure to give the corresponding pure sulfoxide in most cases.", "sentId": 7, "start": 661, "end": 763}
{"text": "Further purification was achieved by short-column chromatography on silica gel with EtOAc/n-hexane (1/10) as eluent.", "sentId": 8, "start": 764, "end": 880}
{"text": "All the products are known and were characterized by IR, 1H NMR, and by melting point comparisons with those of authentic samples.", "sentId": 9, "start": 881, "end": 1011}
{"text": "8, 23, 24, 25 and 26\nGeneral procedure for the oxidation of sulfides to sulfones.", "sentId": 10, "start": 1012, "end": 1093}
{"text": "The sulfide (1 mmol) was added to a solution of 30% H2O2 (3.6-4.8 equiv) and boric acid (0.2-0.3 mmol), and the mixture was stirred at room temperature for the time specified in Table 2.", "sentId": 11, "start": 1094, "end": 1280}
{"text": "The progress was monitored by TLC or GC.", "sentId": 12, "start": 1281, "end": 1321}
{"text": "After completion of the reaction, the product was extracted with CH2Cl2 (3 x 10 mL) and the combined organics was washed with brine (15 mL) and dried over anhydrous Na2SO4.", "sentId": 13, "start": 1322, "end": 1494}
{"text": "The solvent was removed under reduced pressure to give the corresponding pure sulfone in most cases.", "sentId": 14, "start": 1495, "end": 1595}
{"text": "Further purification was achieved by recrystallization from EtOH.", "sentId": 15, "start": 1596, "end": 1661}
{"text": "All the products are known and were characterized by IR, 1H NMR, and by melting point comparisons with those of authentic samples.", "sentId": 16, "start": 1662, "end": 1792}
{"text": "7, 8 and 25", "sentId": 17, "start": 1793, "end": 1804}
