Repository: liy140/multidomain-measextract-corpus

# A Multi-Domain Corpus for Measurement Extraction

## Description of contents

A detailed description of corpus creation can be found [here](https://aclanthology.org/2023.bionlp-1.1/).

`finetuning/` 

This folder contains the training and evaluation data for each of the three datasets `measeval`, `bm`, and `msp`. The `measeval`, and `msp` datasets were adapted from the [MeasEval (Harper et al., 2021)](https://github.com/harperco/MeasEval) and the [Material Synthesis Procedual (Mysore et al., 2019)](https://github.com/olivettigroup/annotated-materials-syntheses) corpus respectively.

Each folder contains a `tsv/` and a `jsonl` sub-folder.

File: finetuning/msp/train/jsonl/101016jtsf201212064.jsonl
{"text": "The (TiVCrZrHf)N coatings were deposited on p-Si (100) wafers by a reactive RF magnetron sputtering system using equimolar TiVCrZrHf targets (75 mm in diameter).", "sentId": 2, "start": 98, "end": 259}
{"text": "Before deposition, the Si substrates were cleaned and rinsed with ethanol and distilled water in an ultrasonic bath.", "sentId": 3, "start": 260, "end": 376}
{"text": "Then, 1.4 μm-thick (TiVCrZrHf)N coatings were deposited at a plasma power of 350 W and a substrate bias of - 100 V in an Ar + N2 mixed atmosphere under a working pressure of 6.67 x 10- 1 Pa at 450 degC. The flow rates of Ar and N2 were maintained at 100 and 4 sccm, respectively.", "sentId": 4, "start": 377, "end": 656}
{"text": "To determine the oxidation resistance of the as-deposited (TiVCrZrHf)N coatings, they were annealed at different temperatures (300-700 degC) for 2 h in air using a furnace.", "sentId": 5, "start": 657, "end": 829}

File: finetuning/msp/train/jsonl/101016jtsf201309083.jsonl
{"text": "10.1016/j.tsf.2013.09.083\nVertical MgZnO Schottky ultraviolet photodetector with Al doped MgZnO transparent electrode\n", "sentId": 1, "start": 0, "end": 118}
{"text": "Al thin film was grown on a commercial c-plane sapphire substrate by using radio frequency (RF) magnetron sputtering technique.", "sentId": 3, "start": 128, "end": 255}
{"text": "A ceramic target with 45 wt.% MgO, 54.81 wt.% ZnO and 0.19 wt.% Al2O3 was used.", "sentId": 4, "start": 256, "end": 335}
{"text": "The ceramic target was made by the Northeast Normal University.", "sentId": 5, "start": 336, "end": 399}
{"text": "The sputtering rate is about 5 nm/min and the chamber pressure was maintained at 1.8 Pa. Oxygen with 20 sccm flow rate and argon with 40 sccm flow rate were used as the sputtering gas.", "sentId": 6, "start": 400, "end": 584}
{"text": "The thickness of the as-grown film was 300 nm.", "sentId": 8, "start": 644, "end": 690}
{"text": "Then the as-grown MgZnO:Al films were vacuum annealed for 1 h in different temperatures to reduce the resistivity of the MgZnO:Al thin film, in order to meet the requirement of the device.", "sentId": 9, "start": 691, "end": 879}

File: finetuning/msp/train/jsonl/101038ncomms3365.jsonl
{"text": "10.1038/ncomms3365\nA zero-strain layered metal oxide as the negative electrode for long-life sodium-ion batteries\nThe resulting material was prepared by a solid-state reaction using precursors of Li2CO3 (99%), Na2CO3 (99%) and TiO2 (99.5%, anatase form).", "sentId": 1, "start": 0, "end": 254}
{"text": "A phase-pure compound was obtained when an excess of 2 mol% Li2CO3 and Na2CO3 was used.", "sentId": 2, "start": 255, "end": 342}
{"text": "The starting materials were ground in an agate mortar and pressed into pellets under pressure of 20 MPa.", "sentId": 3, "start": 343, "end": 447}
{"text": "Then the pellets were heated at 1000 degC for 24 h in an alumina crucible.", "sentId": 4, "start": 448, "end": 522}

File: finetuning/msp/train/jsonl/101038ncomms5358.jsonl
{"text": "The target material was synthesized by reacting 1.54 g Na2SO4 (Wako, 99%) and 2.73 g FeSO4.", "sentId": 2, "start": 68, "end": 159}
{"text": "The anhydrous FeSO4 precursor was prepared in-house by annealing commercial FeSO4.7H2O", "sentId": 3, "start": 160, "end": 246}
{"text": "Na2Fe2(SO4)3 cathode compound was obtained via classical solid-state synthesis by ball milling the precursors for 4 h followed by annealing the mixture at 350 degC for 24 h under steady Ar flow.", "sentId": 5, "start": 304, "end": 498}
{"text": "Chemical oxidation was performed to obtain desodiated Na2-xFe2(SO4)3 samples using NO2BF4 (Alfa Aesar, 96%) oxidant dissolved in acetonitrile solvent (Wako, H2O level <5 p.p.m.).", "sentId": 7, "start": 650, "end": 828}
{"text": "The solution was stirred overnight (with steady Ar flow), and the final products were filtered and dried at 60 degC under vacuum.", "sentId": 8, "start": 829, "end": 958}

File: finetuning/msp/train/jsonl/101038srep14146.jsonl
{"text": "10.1038/srep14146\nMembranes of MnO Beading in Carbon Nanofibers as Flexible Anodes for High-Performance Lithium-Ion Batteries\nPolyacrylonitrile (PAN, Mw = 80000) was made in laboratory52.", "sentId": 1, "start": 0, "end": 187}
{"text": "Potassium permanganate (KMnO4, AR), sulfuric acid (H2SO4, AR) and N,N-dimethylformamide (DMF, AR) were purchased from Shanghai Lingfeng Chemical Reagent Co., Ltd.", "sentId": 2, "start": 188, "end": 350}
{"text": "Manganese sulfate monohydrate (MnSO4*H2O, AR) was purchased from Sinopharm Chemical Reagent Co., Ltd.", "sentId": 3, "start": 351, "end": 452}
{"text": "All these reagents were used without further purification.", "sentId": 4, "start": 453, "end": 511}
{"text": "\nMnO2 NWs were synthesized by a hydrothermal method.", "sentId": 5, "start": 511, "end": 563}
{"text": "Briefly, aqueous solutions of MnSO4*H2O (1 mmol) and KMnO4, (1.5 mmol) (Mn(II)/Mn(VII) = 3:2) were mixed with vigorously stirring.", "sentId": 6, "start": 564, "end": 694}
{"text": "The PH value of the mixture was adjusted ~2 with 5 M H2SO4 aqueous solution.", "sentId": 7, "start": 695, "end": 771}
{"text": "Then the solution was transferred to an autoclave and reacted in oven at 140 degC for 12 h. After cooling down, the product was collected by filtration and washed repeated with distilled water and absolute ethanol.", "sentId": 8, "start": 772, "end": 986}
{"text": "Then the MnO2 NWs powder was obtained.", "sentId": 9, "start": 987, "end": 1025}
{"text": "\nThe obtained MnO2 NWs powder was washed three times with DMF, centrifuged and then added into a certain-mass 8 wt% PAN/DMF solution as an electrospinning solution.", "sentId": 10, "start": 1025, "end": 1189}
{"text": "Intensive stirring was conducted for 12 h in order to get a homogeneously distributed solution.", "sentId": 11, "start": 1190, "end": 1285}
{"text": "Then the blended solution was electrospun into MnP membranes, with a controlled syringe pump of 25 μL min-1 and an applied voltage of 20 kV with a distance of 20 cm between the electrospinning jet and the collector.", "sentId": 12, "start": 1286, "end": 1501}
{"text": "The adding amounts of MnO2 NWs based on PAN were 10 wt%, 20 wt% and 30 wt% for MnP-1, MnP-2 and MnP-3, respectively.", "sentId": 13, "start": 1502, "end": 1618}

File: finetuning/msp/train/jsonl/101038srep39770.jsonl
{"text": "10.1038/srep39770\nReal-time oxide evolution of copper protected by graphene and boron nitride barriers\n\nThe graphene samples were grown using a commercial Annealsys AS-ONE cold-wall chemical vapour deposition (CVD) reactor on 25 μm-thick electropolished copper foils.", "sentId": 1, "start": 0, "end": 267}
{"text": "First, the Cu foils were annealed in argon at 1035 degC in atmospheric pressure for 10 minutes, then graphene was synthesised at the same temperature at a pressure of 25 mbar using a mixture of 900sccm Ar, 60sccm H2 and 2sccm CH4 for 15 minutes.", "sentId": 2, "start": 268, "end": 513}
{"text": "hBN coatings were grown using a quartz tube furnace on the same batch of electropolished copper foils used for growing graphene.", "sentId": 3, "start": 514, "end": 642}
{"text": "The growth was done at 900 degC at a total pressure of 60 mbar for 15 minutes with a mixture of 300sccm Ar, 15sccm H2 and 3sccm of borazine (B3H6N3, from Fluorochem).", "sentId": 4, "start": 643, "end": 809}

File: finetuning/msp/train/jsonl/101038srep45030.jsonl
{"text": "10.1038/srep45030\nRole of oxygen functional groups in reduced graphene oxide for lubrication\n", "sentId": 1, "start": 0, "end": 93}
{"text": "The sample was prepared by Hummer's method44,45.", "sentId": 2, "start": 93, "end": 141}
{"text": "Graphite flakes (10 g) and NaNO3 (10 g) were mixed in 500 mL of H2SO4 (98%) at 5 degC with continuous stirring for 2 h, and KMnO4 (30 g) was gradually added to the suspension at a controlled reaction temperature lower than 15 degC. The ice bath was then removed, and the mixture was stirred at 35 degC until it became pasty brownish; stirring continued for two days, after which the mixture was diluted with a slow addition of 300 ml of water.", "sentId": 3, "start": 142, "end": 585}
{"text": "The reaction temperature was rapidly increased to 98 degC, and the color changed to dark brown.", "sentId": 4, "start": 586, "end": 681}
{"text": "This solution was further diluted by adding an additional 400 ml of water and stirring continuously.", "sentId": 5, "start": 682, "end": 782}
{"text": "The solution was finally treated with 150 ml of H2O2 to terminate the reaction, indicated by the appearance of a yellow color.", "sentId": 6, "start": 783, "end": 909}
{"text": "For purification, the mixture was washed by rinsing and centrifugation with 10% HCl and then with deionized water (DI) several times.", "sentId": 7, "start": 910, "end": 1043}
{"text": "After filtration and drying under a vacuum at room temperature, the GO1 was obtained as powder.", "sentId": 8, "start": 1044, "end": 1139}
{"text": "Reduction was performed to reduce the functional group density, towards decreasing the inter-plane spacing and the flake dimensions and improving the friction properties.", "sentId": 9, "start": 1140, "end": 1310}
{"text": "Reduction was done via treating 100 mg of GO1 in 30 mL of water with 3 mL of hydrazine and refluxing at 95 degC for 24 h, followed by filtering, washing and drying at 60 degC under vacuum to obtain the rGO1 powder.", "sentId": 10, "start": 1311, "end": 1525}
{"text": "\nGraphite flakes (10 g) and NaNO3 (10 g) were mixed in 600 mL of H2SO4 (98%) at 5 degC with continuous stirring for 6 h, and KMnO4 (60 g) was gradually added to the suspension while maintaining the temperature at 15 degC.", "sentId": 11, "start": 1525, "end": 1746}
{"text": "The mixture was diluted with a slow addition of 400 mL of water and with stirring maintained for 2 h.", "sentId": 12, "start": 1747, "end": 1848}
{"text": "The ice bath was then removed, and the mixture was stirred at 35 degC for 2 h and then refluxed at 98 degC for 30 min.", "sentId": 13, "start": 1849, "end": 1967}
{"text": "The solution was finally treated with 200 ml of H2O2 and the color changed to bright yellow.", "sentId": 14, "start": 1968, "end": 2060}
{"text": "The resulting mixture was washed by centrifugation with 10% HCl and then with DI water several times until it became gel-like.", "sentId": 15, "start": 2061, "end": 2187}
{"text": "After centrifugation, the gel was vacuum dried at 80 degC for 8 h to obtain the GO2 powder.", "sentId": 16, "start": 2188, "end": 2279}
{"text": "Reduction was performed similarly to rGO1.", "sentId": 17, "start": 2280, "end": 2322}

File: finetuning/msp/train/jsonl/101039b910641c.jsonl
{"text": "10.1039/b910641c\nHydrothermal chemistry of vanadium oxides with aromatic di- and tri-phosphonates in the presence of secondary metal copper(II) cationic complex subunits\n", "sentId": 1, "start": 0, "end": 170}
{"text": "All chemicals were used as obtained without further purification: vanadium(V) oxide, copper(II) acetate hydrate, copper(II) nitrate hydrate, 2,2'-dipyridine, 2,2'-dipyridylamine, 1,10-phenanthroline, 2,2':6,2''-terpyridine, and hydrofluoric acid (48 to 51%) were purchased from Aldrich.", "sentId": 2, "start": 170, "end": 456}
{"text": "The phosphonate ligands 1,4-phenyldiphosphonic acid, 1,3-phenyldiphosphonic acid, and 1,3,5-phenyltriphosphonic acid were prepared according to the literature method.57", "sentId": 3, "start": 457, "end": 625}
{"text": "The copper mononucleating ligand 2-pyridylcarboxylic acid was prepared by refluxing 2-cyanopyridine in concentrated HCl overnight, and subsequent removal of excess liquid.", "sentId": 4, "start": 626, "end": 797}
{"text": "All syntheses were carried out in 23mL poly(tetrafluoroethylene) lined stainless steel containers under autogenous pressure.", "sentId": 5, "start": 798, "end": 922}
{"text": "The reactants were stirred briefly and initial pH was measured before heating.", "sentId": 6, "start": 923, "end": 1001}
{"text": "Water was distilled above 3.0 M Ω in-house using a Barnstead Model 525 Biopure Distilled Water Center.", "sentId": 7, "start": 1002, "end": 1104}
{"text": "The reactions initial and final pH was measured using Hydrion pH sticks.", "sentId": 8, "start": 1105, "end": 1177}
{"text": "\nA mixture of V2O5 (0.078g, 0.429mmol), cupric acetate hydrate (0.212g, 1.17mmol), 1,10-phenanthroline (0.087 g, 0.483 mmol), 1,3-phenyldiphosphonic acid (0.048 g, 0.202 mmol), and H2O (5.00 mL, 277.47 mmol) in the mole ratio 2.12:5.79:2.39:1.00:1374 was stirred briefly before heating to 150 degC for 72 h. Initial and final pH values of 3.0 and 3.0, respectively, were recorded.", "sentId": 9, "start": 1177, "end": 1557}
{"text": "Found: C, 39.6; H, 2.33; N, 6.03.", "sentId": 15, "start": 1818, "end": 1851}
{"text": "\nA solution of V2O5 (0.078 g, 0.429 mmol), cupric nitrate hydrate (0.201 g, 0.864 mmol), 1,10-phenanthroline (0.083 g, 0.461 mmol), 1,3-phenyldiphosphonic acid (0.051g, 0.214mmol), H2O (5.00mL, 277.47mmol), and HF (0.400mL, 11.60mmol) in the mole ratio 2.00:4.04:2.15:1.00:1297:54.21 was heated at 150 degC for 72h (initial and final pH:1.0 and 1.0, respectively).", "sentId": 16, "start": 1851, "end": 2215}
{"text": "Blue plates of 2 suitable for X-ray diffraction were isolated in 65% yield.", "sentId": 17, "start": 2216, "end": 2291}
{"text": "\nThe solution of V2O5 (0.077g, 0.423mmol), cupric acetate hydrate (0.210 g, 1.16 mmol), 2,2':6,2'' terpyridine (0.103 g, 0.442 mmol), 1,3-phenyldiphosphonic acid (0.051 g, 0.214 mmol), H2O (5.00 mL, 277.47 mmol), and acetic acid (0.100 mL, 1.74 mmol) in the mole ratio 1.98:5.42:2.07:1.00:1297:8.13 was heated to 135 degC for 60 h and provided green blocks of 3 in 30% yield (initial pH: 3.0, final pH: 3.0).", "sentId": 23, "start": 2543, "end": 2951}
{"text": "\nThe reaction of V2O5 (0.077 g, 0.423 mmol), cupric acetate hydrate (0.207 g, 1.14 mmol), 2,2'dipyridylamine (0.083 g, 0.485 mmol), 1,3-phenyldiphosphonic acid (0.049 g, 0.206 mmol), H2O (5.00 mL, 277.47 mmol), and HF (0.100 mL, 2.90 mmol) in the mole ratio 2.05:5.53:2.35:1.00:1347:14.08 at 135 degC for 48 h produced green plates of 4 in 40% yield (initial pH: 2.0, final pH: 1.0).", "sentId": 25, "start": 3137, "end": 3520}
{"text": "\nThe reactants V2O5 (0.077 g, 0.423 mmol), cupric acetate hydrate (0.206 g, 1.13 mmol), 2,2'dipyridylamine (0.084 g, 0.491 mmol), 1,3-phenyldiphosphonic acid (0.052 g, 0.218 mmol), H2O (5.00 mL, 277.47 mmol), and HF (0.200 mL, 5.80 mmol) in the mole ratio 1.94:5.18:2.25:1.00:1273:26.61 were stirred briefly before heating to 135 degC for 48h.", "sentId": 31, "start": 3830, "end": 4173}
{"text": "Dark green plates of 5 suitable for X-ray diffraction were isolated in 85% yield.", "sentId": 33, "start": 4238, "end": 4319}
{"text": "\nA reaction of V2O5 (0.080 g, 0.440 mmol), cupric acetate hydrate (0.201 g, 0.864 mmol), 1,10-phenanthroline (0.083 g, 0.461 mmol), 1,4-phenyldiphosphonic acid (0.051 g, 0.214 mmol), H2O (5.00 mL, 277.47 mmol), and HF (0.100 mL, 2.90 mmol) with the mole ratio 2.06:4.14:2.15:1.00:1297:13.55 was stirred briefly before heating to 120 degC for 72h.", "sentId": 39, "start": 4599, "end": 4945}
{"text": "\nA mixture of V2O5 (0.079 g, 0.434 mmol), cupric acetate hydrate (0.200 g, 0.860 mmol), 1,10-phenanthroline (0.084 g, 0.466 mmol), 1,4-phenyldiphosphonic acid (0.050 g, 0.210 mmol), H2O (5.00 mL, 277.47 mmol), and HF (0.400 mL, 11.60 mmol) with the mole ratio 2.07:4.10:2.22:1.00:1321:55.24 was stirred briefly before heating to 120 degC for 72 h (initial and final pH values of 0.5 and 0.5, respectively).", "sentId": 43, "start": 5217, "end": 5623}
{"text": "Blue plates of 7a were isolated in 65% yield which were suitable for X-ray diffraction.", "sentId": 44, "start": 5624, "end": 5711}
{"text": "\nA mixture of V2O5 (0.077 g, 0.423 mmol), cupric acetate hydrate (0.203 g, 0.873 mmol), 1,10-phenanthroline (0.084 g, 0.466 mmol), 1,4-phenyldiphosphonic acid (0.049 g, 0.206 mmol), H2O (5.00 mL, 277.47 mmol), and HF (0.100 mL, 2.90 mmol) with the mole ratio 2.05:4.24:2.26:1.00:1347:14.08 was stirred briefly before heating to 150 degC for 72h (initial and final pH values of 1.0 and 1.0, respectively).", "sentId": 46, "start": 5847, "end": 6251}
{"text": "\nA mixture of V2O5 (0.082 g, 0.451 mmol), cupric acetate hydrate (0.201 g, 0.864 mmol), 2-pyridyl carboxylic acid (0.130 g, 1.060 mmol), 1,4-phenyldiphosphonic acid (0.050 g, 0.210 mmol), H2O (5.00 mL, 277.47 mmol), and HF (0.200 mL, 5.80 mmol) with the mole ratio 2.15:4.11:5.05:1.00:1321:27.61 was stirred briefly before heating to 120 degC for 72 h.", "sentId": 49, "start": 6447, "end": 6799}
{"text": "Green plates of 8 were isolated in 35% yield and were suitable for X-ray diffraction.", "sentId": 51, "start": 6864, "end": 6949}
{"text": "\nA solution of V2O5 (0.078 g, 0.428 mmol), cupric acetate hydrate (0.201 g, 0.864 mmol), 2,2'-dipyridyl (0.065 g, 0.416 mmol), 1,4-phenyldiphosphonic acid (0.047 g, 0.197 mmol), H2O (5.00 mL, 277.47 mmol), and HF (0.200 mL, 5.80 mmol) with the mole ratio 2.17:4.39:2.11:1.00:1408:29.44 was stirred briefly before heating to 120 degC for 72 h with an initial and final pH of 1.0,.5.", "sentId": 53, "start": 7073, "end": 7454}
{"text": "Dark green plates of 9 were isolated in 40% yield which were suitable for X-ray diffraction.", "sentId": 54, "start": 7455, "end": 7547}
{"text": "for C13 H10 Cu F N2 O5 P V: C, 35.6; H, 2.28; N, 6.38.", "sentId": 58, "start": 7679, "end": 7733}
{"text": "A reaction of V2O5 (0.079 g, 0.434 mmol), cupric acetate hydrate (0.201 g, 0.864 mmol), 2,2':6,2'' terpyridine (0.100 g, 0.429 mmol), 1,4-phenyldiphosphonic acid (0.049 g, 0.206 mmol), H2O (5.00 mL, 277.47 mmol), and HF (0.200 mL, 5.80 mmol) with the mole ratio 2.11:4.19:2.08:1.00:1347:28.16 was stirred briefly before heating to 180 degC for 48 h. Initial and final pH values of 1.0 and 1.0, respectively, were recorded.", "sentId": 61, "start": 7768, "end": 8190}
{"text": "Blue blocks of 10 were isolated in 65% yield.", "sentId": 62, "start": 8191, "end": 8236}
{"text": "A mixture of V2O5 (0.077 g, 0.423 mmol), cupric acetate hydrate (0.202 g, 0.868 mmol), 2,2'-dipyridylamine (0.075 g, 0.438 mmol), 1,4-phenyldiphosphonic acid (0.049 g, 0.206 mmol), H2O (5.00 mL, 277.47 mmol), and HF (0.100 mL, 2.90 mmol) with the mole ratio 2.05:4.21:2.13:1.00:1347:14.08 was stirred briefly before heating to 150 degC for 96 h.", "sentId": 69, "start": 8490, "end": 8835}
{"text": "Dark green blocks of 11 were isolated in 10% yield and were suitable for X-ray diffraction.", "sentId": 71, "start": 8900, "end": 8991}
{"text": "Found: C, 34.8; H, 2.25; N, 8.88.", "sentId": 76, "start": 9223, "end": 9256}
{"text": "\nSynthesis of [Cu(bpy)VO2 {(HO3P)3C6H3}]*1.5H2O (12*1.5H2O).", "sentId": 77, "start": 9256, "end": 9316}
{"text": "\nThe solution of V2O5 (0.076 g, 0.42 mmol), cupric nitrate hydrate (0.202 g, 0.87 mmol), 2,2'-dipyridyl (0.065 g, 0.42 mmol), 1,3,5-phenyltriphosphonic acid (0.069 g, 0.22 mmol), H2O (5.00 mL, 277.47 mmol) and HF (400 uL, 11.60 mmol) in the mole ratio 1.92:4.00:1.92:1.00:1280:53.46 was heated to 150 degC for 72 h and provided blue blocks of 12 in 60% yield (initial pH:1.0, final pH:1.0).", "sentId": 78, "start": 9316, "end": 9706}
{"text": "\nThe reaction of V2O5 (0.078 g, 0.43 mmol), cupric nitrate hydrate (0.205 g, 0.88 mmol), 2,2'-dipyridyl (0.066 g, 0.42 mmol), 1,3,5-phenyltriphosphonic acid (0.06 7g, 0.21 mmol), H2O (5.00 mL, 277.47 mmol) and HF (100 uL, 2.90 mmol) in the mole ratio 2.03:4.18:2.00:1.00:1315:13.74 at 180 degC for 72 h produced green needles of 13 in 40% yield (initial pH:1.0, final pH:1.0).", "sentId": 80, "start": 9841, "end": 10217}
{"text": "\nThe reactants V2O5 (0.080 g, 0.44 mmol), cupric nitrate hydrate (0.205 g, 0.88 mmol), 1,10-phenanthroline (0.083 g, 0.46 mmol), 1,3,5-phenyltriphosphonic acid (0.069 g, 0.22 mmol), H2O (5.00 mL, 277.47 mmol) and HF (100 uL, 2.90 mmol) in the mole ratio 2.03:4.06:2.12:1.00:1279:11.34 were stirred briefly before heating to 180 degC for 72 h.", "sentId": 82, "start": 10323, "end": 10665}
{"text": "Green needles of 14 suitable for X-ray diffraction were isolated in 15% yield.", "sentId": 84, "start": 10730, "end": 10808}
{"text": "A mixture of V2O5 (0.078 g, 0.429 mmol), cupric nitrate hydrate (0.203 g, 0.873 mmol), 2-pyridyl carboxylic acid (0.060 g, 0.487 mmol), 1,3-phenyldiphosphonic acid (0.048 g, 0.202 mmol), H2O (5.00 mL, 277.47 mmol), and HF (0.200 mL, 5.80 mmol) in the mole ratio 2.12:4.32:2.41:1.00:1374:28.71 was heated to 135 degC for 48 h. Initial and final pH values of 1.0 and 1.0, respectively, were recorded.", "sentId": 87, "start": 10927, "end": 11325}
{"text": "Found: C, 38.5; H, 3.01; N, 4.72.", "sentId": 94, "start": 11708, "end": 11741}
{"text": "A mixture of V2O5 (0.079 g, 0.434 mmol), cupric acetate hydrate (0.204 g, 0.877 mmol), 2-pyridyl carboxylic acid (0.128 g, 1.039 mmol), 1,4-phenyldiphosphonic acid (0.049 g, 0.206 mmol), H2O (5.00 mL, 277.47 mmol), and HF (0.400 mL, 11.60 mmol) with the mole ratio 2.11:4.26:5.04:1.00:1347:56.31.", "sentId": 96, "start": 11742, "end": 12038}
{"text": "The reaction was stirred briefly before heating to 120 degC for 72 h with an initial and final pH of 1.0, 1.0.", "sentId": 97, "start": 12039, "end": 12149}
{"text": "\nA mixture of V2O5 (0.078 g, 0.43 mmol), cupric nitrate hydrate (0.200 g, 0.86 mmol), 2,2'-dipyridyl (0.066 g, 0.42 mmol), 1,3,5-phenyltriphosphonic acid (0.068 g, 0.21 mmol), H2O (5.00 mL, 277.47 mmol) and HF (800 uL, 23.20 mmol) in the mole ratio 2.00:4.02:1.98:1.00:1297:108.41 was heated to 150 degC for 72 h. Initial and final pH values of 1.0 and 1.0, respectively, were recorded.", "sentId": 100, "start": 12376, "end": 12762}
{"text": "Blue blocks of 17 suitable for X-ray diffraction were isolated in 80% yield.", "sentId": 101, "start": 12763, "end": 12839}
{"text": "\nThe solution of V2O5 (0.079 g, 0.43 mmol), cupric nitrate hydrate (0.203 g, 0.87 mmol), 2,2'-dipyridyl (0.067 g, 0.43 mmol), 1,3,5-phenyltriphosphonic acid (0.067 g, 0.21 mmol), H2O (5.00 mL, 277.47 mmol) and HF (1000 uL, 29.00 mmol) in the mole ratio 2.06:4.14:2.03:1.00:1315:137.44 was heated to 120 degC for 72 h to give blue blocks of 18 in 70% yield (initial pH:1.0, final pH:1.0).", "sentId": 103, "start": 12973, "end": 13360}
{"text": "\nThe reaction of V2O5 (0.079 g, 0.43 mmol), cupric nitrate hydrate (0.210 g, 0.90 mmol), 1,10-phenanthroline (0.086 g, 0.48 mmol), 1,3,5-phenyltriphosphonic acid (0.067 g, 0.21 mmol), H2O (5.00 mL, 277.47 mmol) and HF (800 uL, 23.20 mmol) in the mole ratio 2.06:4.28:2.26:1.00:1315:109.95 at 180 degC for 72 h produced blue blocks of 19 in 50% yield (initial pH:1.0, final pH:1.0).", "sentId": 105, "start": 13521, "end": 13902}
{"text": "\nSynthesis of [Cu(bpa){H2O3PC6H3(PO3H)2}]*H2O (20*H2O).", "sentId": 107, "start": 14046, "end": 14101}
{"text": "\nThe reactants V2O5 (0.081 g, 0.45 mmol), cupric acetate hydrate (0.211 g, 1.16 mmol), 2,2'-bipyridyl amine (0.083 g, 0.49 mmol), 1,3,5-phenyltriphosphonic acid (0.086 g, 0.27 mmol), H2O (5.00 mL, 277.47 mmol) and HF (800 uL, 23.20 mmol) in the mole ratio 1.65:4.30:1.80:1.00:1028:85.93 were stirred briefly before heating to 135 degC for 72 h.", "sentId": 108, "start": 14101, "end": 14445}

File: finetuning/msp/train/jsonl/101039c4cy00238e.jsonl
{"text": "10.1039/c4cy00238e\nSynthesis, acid properties and catalysis by niobium oxide nanostructured materials\nDichloromethane and acetonitrile were purified with a LC Technology Solutions Inc.", "sentId": 1, "start": 0, "end": 184}
{"text": "SPBT-1 Bench-Top Solvent Purification System.", "sentId": 2, "start": 185, "end": 230}
{"text": "Compound 1 was synthesized according to literature procedures.9 NbCl5 and Nb(OEt)5 used in the preparation of T-I and T-II were purchased from Sigma-Aldrich and used as received.", "sentId": 3, "start": 231, "end": 409}
{"text": "Commercial Nb2O5 (Puratronic(r), 99.9985%) was purchased from Alfa Aesar and used as received.", "sentId": 4, "start": 410, "end": 504}
{"text": "Pluronic (P123) and dodecylamine 98% were used as structure-directing agents and were purchased from Sigma-Aldrich.", "sentId": 5, "start": 505, "end": 620}
{"text": "Milli-Q water (resistivity 18.2 MΩ cm-1 at 25 degC; 0.22 μm filter) was used in all preparations and reactions requiring aqueous conditions.", "sentId": 6, "start": 621, "end": 761}
{"text": "\nSynthesis of the Nb2O5 materials discussed within this contribution have been adapted from previously reported procedures.", "sentId": 7, "start": 761, "end": 884}
{"text": "The methods used are briefly described in the following paragraphs:\n5 g of NbCl5 (18.5 mmol) were dissolved in 99% ethanol (10 mL) under constant stirring.", "sentId": 8, "start": 885, "end": 1040}
{"text": "To this solution NH4OH (1 M) was slowly added to the aforementioned solution until a white precipitate was observed.", "sentId": 9, "start": 1041, "end": 1157}
{"text": "The precipitate was then separated from the solution by centrifugation (3000 rpm), washed four times using Milli-Q water and dried at 120 degC for 24 hours.", "sentId": 10, "start": 1158, "end": 1314}
{"text": "\n5 g of NbCl5 (18.5 mmol) were dissolved in 200 mL Milli-Q water.", "sentId": 11, "start": 1314, "end": 1379}
{"text": "Immediately after addition, the yellow powder became white.", "sentId": 12, "start": 1380, "end": 1439}
{"text": "After stirring for 3 h at room temperature, the white precipitate was centrifuged (3000 rpm) and washed four times with Milli-Q water until the filtrate was at neutral pH.", "sentId": 13, "start": 1440, "end": 1611}
{"text": "The obtained solid was dried at 120 degC for 24 hours.", "sentId": 14, "start": 1612, "end": 1666}
{"text": "\n1.5 g of P-123 were dispersed in 11 mL of Milli-Q water and 45 mL of HCl (2 M) at 40 degC. 5 g of Nb(OEt)5 (15.7 mmol) was added to solution under stirring.", "sentId": 15, "start": 1666, "end": 1823}
{"text": "The resulting mixture was kept at 40 degC for 24 hours and then precipitated in a Teflon-lined autoclave at 100 degC for 48 hours.", "sentId": 16, "start": 1824, "end": 1954}
{"text": "The obtained solid was filtered, washed with Milli-Q water and dried in air at room temperature.", "sentId": 17, "start": 1955, "end": 2051}
{"text": "Excess surfactant was removed by Soxhlet extraction first by washing with 1% HCl in 95% EtOH (300 mL) and then with 95% EtOH only (120 mL).", "sentId": 18, "start": 2052, "end": 2191}
{"text": "The final, template-free mesoporous Nb2O5*nH2O was dried in the oven at 120 degC for 18 hours.", "sentId": 19, "start": 2192, "end": 2286}
{"text": "A mixture of Nb(OEt)5 (3.25 g, 10.3 mmol) and dodecylamine (0.57 g, 3.1 mmol) was heated until a homogeneous solution was obtained.", "sentId": 21, "start": 2287, "end": 2418}
{"text": "Subsequent addition of 65.4 mL of Milli-Q water with manual stirring resulted in the formation of a gel-like precipitate.", "sentId": 22, "start": 2419, "end": 2540}
{"text": "Further addition of 27.6 μL (0.3 mmol) concentrated HCl afforded a white precipitate.", "sentId": 23, "start": 2541, "end": 2626}
{"text": "The reaction mixture was allowed to stand overnight, sealed and heated at 40 degC for 30 hours, 60-65 degC for 66 hours, 80 degC for 48 hours, and 95-100 degC for 5 days.", "sentId": 24, "start": 2627, "end": 2797}
{"text": "The solid was then cooled down, collected by filtration and dried at 95-100 degC for 2 hours, 120 degC for 48 hours, and 140 degC for 48 hours.", "sentId": 25, "start": 2798, "end": 2941}
{"text": "The white solid was then washed four times to remove the presence of excess surfactant.", "sentId": 26, "start": 2942, "end": 3029}
{"text": "Each washing cycle was conducted for 24 hours under vigorous stirring followed by Buchner filtration.", "sentId": 27, "start": 3030, "end": 3131}
{"text": "645 mg (3.4 mmol) of p-toluenesulfonic acid in 13 mL of ether were added to 100 mL of MeOH for the first wash.", "sentId": 28, "start": 3132, "end": 3242}
{"text": "For the second wash, 65 mg (0.3 mmol) of p-toluenesulfonic acid in 3 mL of ether were added to 100 mL of MeOH.", "sentId": 29, "start": 3243, "end": 3353}
{"text": "Third and fourth washings were done using MeOH (100 mL) only.", "sentId": 30, "start": 3354, "end": 3415}
{"text": "The final, template-free mesoporous Nb2O5*nH2O was dried into the oven at 120 degC for 24 hours.", "sentId": 31, "start": 3416, "end": 3512}

File: finetuning/msp/train/jsonl/101039c4ta04367g.jsonl
{"text": "10.1039/c4ta04367g\nAdvancement in liquid exfoliation of graphite", "sentId": 1, "start": 0, "end": 64}
{"text": "through simultaneously oxidizing and ultrasonicating\nGraphite powder (Micro 0850) was provided by", "sentId": 2, "start": 65, "end": 162}
{"text": "Asbury Carbons Pty Ltd.", "sentId": 3, "start": 163, "end": 186}
{"text": "Potassium permanganate, sulphuric acid (95-98%) and phosphoric acid (85 wt%) were purchased from Sigma-Aldrich.", "sentId": 4, "start": 187, "end": 298}
{"text": "Hydrogen peroxide (30 wt%) was bought from Chem-Supply.", "sentId": 5, "start": 299, "end": 354}
{"text": "\nKMnO4 (0.4 g) was dissolved in a mixture of concentrated H2SO4 (6.0 g) and H3PO4 (26.0 g).", "sentId": 6, "start": 354, "end": 445}
{"text": "Graphite powder (0.1 g) was added into the mixture and stirred for 1 min.", "sentId": 7, "start": 446, "end": 519}
{"text": "Then the mixture was immediately covered and placed into an ultrasonic bath (200 W and 42 kHz) for simultaneous oxidization and ultrasonication (oxidi-sonication).", "sentId": 8, "start": 520, "end": 683}
{"text": "A cooler was connected with the bath to prevent heat build-up.", "sentId": 9, "start": 684, "end": 746}
{"text": "During the oxidi-sonication, graphite flakes could exfoliate and split into graphene sheets; meanwhile, they were oxidized by Mn2O7 that was created by 2KMnO4 (s) + H2SO4 (aq) - Mn2O7 (l)", "sentId": 10, "start": 747, "end": 934}
{"text": "K2SO4 + H2O.", "sentId": 12, "start": 937, "end": 949}
{"text": "The reaction can be terminated anytime by moving the mixture out of the bath and then adding 120 g water slowly, followed by vacuum filtrating and washing three times with water and hydrogen peroxide for removal of ions and acids.", "sentId": 13, "start": 950, "end": 1180}
{"text": "The prepared sheets should be stored in solvents such as water or acetone for the following film fabrication.", "sentId": 14, "start": 1181, "end": 1290}
{"text": "For characterization in need of powder samples, the sheets were dried in an air-ventilated oven at 60 degC and then in a vacuum oven at 100 degC for 4 hours to remove crystalline water.", "sentId": 15, "start": 1291, "end": 1476}
{"text": "Although we started with 0.1 g graphite, the product was weighed to be 0.105 g; the slight increment would be caused by the O element added by the oxidi-sonication and also likely due to the combined water.", "sentId": 16, "start": 1477, "end": 1683}

File: finetuning/msp/train/jsonl/101039c5ce02131f.jsonl
{"text": "10.1039/c5ce02131f\nPrecipitation behavior of perovskite and anosovite crystals from high Ti-bearing blast furnace slag with small amount of B2O3\nCaO was obtained by calcining CaCO3 at 900 degC for 8 hours.", "sentId": 1, "start": 0, "end": 205}
{"text": "These chemicals were weighed according to Table 2 and mixed using an agate mortar and pestle for 20 min.", "sentId": 3, "start": 356, "end": 460}
{"text": "The mixtures were then pelletized.", "sentId": 4, "start": 461, "end": 495}
{"text": "Each pellet (approximate 0.2 g) was placed in a high-purity graphite crucible (purity 99.9%, 10 mm inner diameter and 10 mm inner height, Mathews Industrial Products Pty Ltd, Australia).", "sentId": 5, "start": 496, "end": 682}

File: finetuning/msp/train/jsonl/101039c5cy00124b.jsonl
{"text": "CuO/CeO2 catalysts were prepared by impregnating a commercial CeO2 support (SBET = 11.1 m2 g-1) with an aqueous solution of Cu(CH3COO)2, Cu(NO3)2, CuCl2, or CuSO4 to obtain a Cu loading of 10 wt.%.", "sentId": 2, "start": 271, "end": 468}
{"text": "The CeO2 support was pre-treated at 120 degC for 4 h before use to remove the impurity adsorbed on the surface.", "sentId": 3, "start": 469, "end": 580}
{"text": "After being impregnated quiescently at room temperature (RT) for 24 h, the sample was dried at 90 degC for 24 h, followed by calcination in static air at 500 or 800 degC for 4 h.", "sentId": 4, "start": 581, "end": 759}

File: finetuning/msp/train/jsonl/101039c5cy02011e.jsonl
{"text": "10.1039/c5cy02011e\nPromotional effect of HZSM-5 on the catalytic oxidation of toluene over MnOx/HZSM-5 catalysts\n", "sentId": 1, "start": 0, "end": 113}
{"text": "Firstly, the HZSM-5 (Si/Al = 50) zeolite was prepared by a conventional hydrothermal method.", "sentId": 2, "start": 113, "end": 205}
{"text": "Tetraethyl orthosilicate (TEOS, Sinopharm AR, 15.6 g) was added into a solution containing water (7 g), sodium aluminate (NaAlO2, Sinopharm AR, 0.123 g) and tetrapropylammonium hydroxide (TPAOH, Aladdin 25 wt% in water, 12.18 g).", "sentId": 3, "start": 206, "end": 435}
{"text": "After being stirred at 30 degC for 5 h, the resulting mixture was transferred into a Teflon-lined autoclave with hydrothermal treatment at 120 degC for 2 h and 170 degC for 24 h in an electric oven.", "sentId": 4, "start": 436, "end": 634}
{"text": "Then, the solid product was collected by centrifugation and calcined at 550 degC for 8 h to remove the TPA+ species, resulting in the formation of Na-type ZSM-5 (NaZSM-5).", "sentId": 5, "start": 635, "end": 806}
{"text": "Finally, H-type ZSM-5 (HZSM-5) was obtained by three consecutive ion exchanges in 1 M NH4NO3 aqueous solution and subsequent calcination in static air at 550 degC for 8 h.", "sentId": 6, "start": 807, "end": 978}

File: finetuning/msp/train/jsonl/101039c5gc00379b.jsonl
{"text": "10.1039/c5gc00379b\nNanoclusters of Cu(ii) supported on nanocrystalline W(vi) oxide: a potential catalyst for single-step conversion of cyclohexane to adipic acid\nHydrogen peroxide (50 wt% in water) was purchased from Merck KGaA, Darmstadt, Germany.", "sentId": 1, "start": 0, "end": 248}
{"text": "Ammonium metatungstate, hydrate, anhydrous cupric chloride, cetyltrimethylammonium bromide (CTAB), hydrazine (80% aq. solution), ammonium hydroxide, cyclohexane (purity > 99.9%), acetonitrile (HPLC grade) were purchased from Sigma-Aldrich Co.", "sentId": 2, "start": 249, "end": 491}
{"text": "All the chemicals were used without further purification.", "sentId": 3, "start": 492, "end": 549}
{"text": "\nCu(II) nanoclusters supported on nanocrystalline WO3 were prepared by modifying our own process, taking CuCl2 and (NH4)6H2W12O40*xH2O as precursors of Cu and W respectively.20 In a typical procedure 5.3 g (NH4)6H2W12O40*xH2O and 0.40 g of CuCl2 were dissolved in 16 g deionized water.", "sentId": 4, "start": 549, "end": 834}
{"text": "Then the solution was made basic to a pH range of 8 using NH4OH solution dropwise.", "sentId": 5, "start": 835, "end": 917}
{"text": "After that, a transparent and homogeneous precursor solution formed when 0.8 g CTAB was added into the solution.", "sentId": 6, "start": 918, "end": 1030}
{"text": "After the solution had been stirred for half an hour, aqueous hydrazine solution (0.4 g) was added to it.", "sentId": 7, "start": 1031, "end": 1136}
{"text": "All the reagents were added maintaining the molar ratio:", "sentId": 8, "start": 1137, "end": 1193}
{"text": "Cu:CTAB:H2O:", "sentId": 9, "start": 1194, "end": 1206}
{"text": "The resulting precursor solution was transferred into a Teflon-lined autoclave with a stainless steel shell.", "sentId": 11, "start": 1227, "end": 1335}
{"text": "The autoclave was sealed and maintained at 180 degC for 24 h. After cooling naturally to room temperature, the white products were collected after centrifugation, washed sequentially with distilled water and absolute ethanol to remove ions possibly remnant in the products, and dried in an oven at 100 degC overnight.", "sentId": 12, "start": 1336, "end": 1653}
{"text": "Finally, the white powder underwent calcinations under an oxygen atmosphere at 550 degC for 6 h to yield canary-yellow products (catalyst).", "sentId": 13, "start": 1654, "end": 1793}

File: finetuning/msp/train/jsonl/101039c5nr00246j.jsonl
{"text": "10.1039/c5nr00246j\nCeO2-modified Au@SBA-15 nanocatalysts for liquid-phase selective oxidation of benzyl alcohol\n", "sentId": 1, "start": 0, "end": 112}
{"text": "The Au-CeO2@SBA-15 catalyst was prepared using the impregnation method.", "sentId": 2, "start": 112, "end": 183}
{"text": "A required amount of Ce(NO3)3*6H2O was dissolved in 7 mL ethanol and added into the resulting Au@NH2-SBA-15 sample.", "sentId": 3, "start": 184, "end": 299}
{"text": "The mixture underwent ultrasound for 0.5 h and was dried in air at 60 degC for 12 h to generate an Au-xCeO2@SBA-15 precursor.", "sentId": 4, "start": 300, "end": 425}
{"text": "The Au-CeO2@SBA-15 precursor was calcined in air at 500 degC for 4 h to obtain the final catalyst labeled as the Au-xCeO2@SBA-15 catalyst (x denote the CeO2 loading; CeO2 loading = mCeO2/mSBA-15).", "sentId": 5, "start": 426, "end": 622}

File: finetuning/msp/train/jsonl/101039c5nr00656b.jsonl
{"text": "10.1039/c5nr00656b\nElectronically coupled hybrid structures by graphene oxide directed self-assembly of Cu 2-x S nanocrystals\nGO was synthesized from graphite powder using a modified Hummers method, and dispersed in water.11 In a typical macroemulsion preparation, 150 μL of the GO solution in water (initial concentration ~ 4 mg mL-1) was diluted with 150 μL of deionized water (1:1 v/v).", "sentId": 1, "start": 0, "end": 389}
{"text": "The solution was sonicated for about 20 minutes in order to exfoliate the GO sheets that are initially stacked in the dispersion.", "sentId": 2, "start": 390, "end": 519}
{"text": "To this, 50 μL of diluted hydrochloric acid (HCl, 1 M) were added dropwise and mixed with the solution.", "sentId": 3, "start": 520, "end": 623}
{"text": "The addition of HCl is needed for the later stabilization of the macroemulsion.", "sentId": 4, "start": 624, "end": 703}
{"text": "Thereafter, a toluene solution containing the Cu2-xS NCs (200 μL) was added to the diluted GO solution.", "sentId": 5, "start": 704, "end": 807}
{"text": "Upon addition of the toluene solution an emulsion was formed in the vial by manual shaking.", "sentId": 6, "start": 808, "end": 899}
{"text": "Subsequently, the emulsion was sonicated in order to decrease droplet size, leading to the formation of a macroemulsion having a milky appearance.", "sentId": 7, "start": 900, "end": 1046}
{"text": "Pure toluene/GO macroemulsions (in the absence of Cu2-xS NCs) were prepared in an analogous way, but using pure toluene instead of Cu2-xS NCs in toluene.", "sentId": 8, "start": 1047, "end": 1200}
{"text": "The reference Cu2-xS NCs samples were prepared by diluting the original NC's solution two times, in order to obtain similar NC's concentration.", "sentId": 9, "start": 1201, "end": 1344}
{"text": "\nThe synthesis of 5 nm Cu2-xS NCs was performed according to a previous report.8 Typically, the synthesis was performed by mixing 1.25 mmol of ammonium diethyldithiocarbamate, 10 mL of dodecanethiol and 17 mL of oleic acid in a three-neck flask.", "sentId": 10, "start": 1344, "end": 1589}
{"text": "The solution was degassed at 120 degC for 1 h. Under nitrogen a suspension composed of 1 mmol of copper(II) acetylacetonate and 3 mL of oleic acid was injected followed by heating up to 180 degC, and kept at this temperature for 10-20 min.", "sentId": 11, "start": 1590, "end": 1829}
{"text": "After cooling to room temperature the NC solution was transferred to a glove box and washed twice with anhydrous solvents before being redispersed in toluene.", "sentId": 12, "start": 1830, "end": 1988}
{"text": "The NC dispersion was kept in the glovebox until utilization for the formation of hybrid GO/Cu2-xS NCs structures.", "sentId": 13, "start": 1989, "end": 2103}
