Repository: liy140/multidomain-measextract-corpus

# A Multi-Domain Corpus for Measurement Extraction

## Description of contents

A detailed description of corpus creation can be found [here](https://aclanthology.org/2023.bionlp-1.1/).

`finetuning/` 

This folder contains the training and evaluation data for each of the three datasets `measeval`, `bm`, and `msp`. The `measeval`, and `msp` datasets were adapted from the [MeasEval (Harper et al., 2021)](https://github.com/harperco/MeasEval) and the [Material Synthesis Procedual (Mysore et al., 2019)](https://github.com/olivettigroup/annotated-materials-syntheses) corpus respectively.

Each folder contains a `tsv/` and a `jsonl` sub-folder.

File: finetuning/msp/train/jsonl/101039c5ta08193a.jsonl
{"text": "10.1039/c5ta08193a\nHigh efficiency hysteresis-less inverted planar heterojunction perovskite solar cells with a solution-derived NiOx hole contact layer\n3.084 g nickel(II) acetylacetonate and 1.262 g diethanolamine were added into 30 ml ethanol and the mixture was continuously stirred at 60 degC for 12 h to make a clear green solution.", "sentId": 1, "start": 0, "end": 337}
{"text": "Then, the green solution was transferred into a Teflon-lined stainless steel autoclave of 50 ml capacity and kept in an oven which was previously set to 150 degC for 10 h.", "sentId": 2, "start": 338, "end": 509}
{"text": "The autoclave was cooled to room temperature after the reaction and the resulting dark green solution was filtered and centrifuged at 2000 rpm for 3 min successively.", "sentId": 3, "start": 510, "end": 676}
{"text": "Following this, the upper clear green solution was collected and mixed with about 400 ml cyclohexane, which was then stirred for tens of minutes until a turbid solution was obtained.", "sentId": 4, "start": 677, "end": 859}
{"text": "Finally, the turbid solution was centrifuged at 10000 rpm for 6 min and the precipitation was collected and dispersed again in some ethanol to make NiOx nanoparticles solutions with different concentrations.", "sentId": 5, "start": 860, "end": 1067}

File: finetuning/msp/train/jsonl/101039c5tc04364f.jsonl
{"text": "10.1039/c5tc04364f\nA robust, gravure-printed, silver nanowire/metal oxide hybrid electrode for high-throughput patterned transparent conductors\nAg NWs dispersed in ethanol were purchased from Blue Nano Inc.", "sentId": 1, "start": 0, "end": 206}
{"text": "Glass substrates (1 mm thick) were obtained from VWR Scientific.", "sentId": 3, "start": 261, "end": 325}
{"text": "Planarized polyethylene naphthalate substrates (PEN) were provided by Dupont Teijin Films.", "sentId": 4, "start": 326, "end": 416}
{"text": "All solvents and sol-gel precursors were obtained from Sigma Aldrich.", "sentId": 5, "start": 417, "end": 486}
{"text": "\nIZO/Ag NW composite inks were prepared from a mixture of Ag NWs dispersed in ethanol and IZO sol-gel precursors (Indium Acetate, 99.99%, Zinc Acetate dehydrate, 99.99%) dissolved in a 2:1 mixture (volume ratio) of 2-methoxyethanol and monoethanolamine.", "sentId": 6, "start": 486, "end": 739}
{"text": "The sol-gel precursor ink was sonicated for 1 hour until complete dissolution occurred, and the solution was subsequently filtered through a 0.2 μm PTFE filter before mixing with the Ag NW dispersion.", "sentId": 7, "start": 740, "end": 940}
{"text": "During storage in a dry environment, the ink remained stably dispersed for more than one month.", "sentId": 8, "start": 941, "end": 1036}

File: finetuning/msp/train/jsonl/101039c6cy00580b.jsonl
{"text": "10.1039/c6cy00580b\nNew insights into how Pd nanoparticles influence the photocatalytic oxidation and reduction ability of g-C3N4 nanosheets\n", "sentId": 1, "start": 0, "end": 140}
{"text": "All chemicals used in this study were of analytical grade (Sigma-Aldrich).", "sentId": 2, "start": 140, "end": 214}
{"text": "Typically, 16 g of urea was placed into a 50 mL alumina crucible with a cover and was heated in air at a rate of 15 degC min-1 to reach 550 degC. After being heated at 550 degC for 2 h, the obtained g-C3N4 was well ground in an agate mortar and was denoted as C3N4 in various characteristic figures below.", "sentId": 3, "start": 215, "end": 520}
{"text": "To prepare C3N4-Pd composites, 1.0 g of the as-prepared g-C3N4 was added into 100 mL of ethanol and was sonicated for 2 h to obtain thin g-C3N4 nanosheets.", "sentId": 4, "start": 521, "end": 676}
{"text": "The resultant was dried at 60 degC. Then, 1 g of the dried thin g-C3N4 nanosheets was added into 100 mL of H2O and was kept stirring for 30 min.", "sentId": 5, "start": 677, "end": 821}
{"text": "Then, an appropriate amount of Pd(NO3)2 dissolved in 30 mL of H2O was added dropwise into the above suspension.", "sentId": 6, "start": 822, "end": 933}
{"text": "Next, a certain amount of NaBH4 (according to the molar ratio of n(Pd(NO3)2):n(NaBH4) = 1:5) dissolved in 30 mL of H2O was added into the above suspension.", "sentId": 7, "start": 934, "end": 1089}
{"text": "After stirring for 10 min, the resulted suspension was aged for 2 h.", "sentId": 8, "start": 1090, "end": 1158}
{"text": "Finally, the resulted grey products were collected by filtration, washed with water and ethanol four times and dried at 60 degC to obtain the final products.", "sentId": 9, "start": 1159, "end": 1316}
{"text": "Depending on the ratio of n(Pd):n(C3N4)", "sentId": 10, "start": 1317, "end": 1356}

File: finetuning/msp/train/jsonl/101039c6ta02139e.jsonl
{"text": "25 mL of the above GO suspension was further dispersed into 175 mL of H2O by ultrasonication for 5 min.", "sentId": 3, "start": 326, "end": 429}
{"text": "Then, the solution was put into a refrigerator and cooled down to 0-5 degC, which was followed by the addition of pyrrole (Sigma-Aldrich 1 mL).", "sentId": 4, "start": 430, "end": 573}
{"text": "After that, the suspension was concentrated to approximately 30 mL by filtration, which was further dried by vacuum freeze-drying.", "sentId": 6, "start": 752, "end": 882}
{"text": "Then, the as-prepared product (Go-Ppy) was pyrolysed at 500 degC, 700 degC, and 900 degC for 1 h under an Ar atmosphere, yielding the final products (designated as G-NCs-5, G-NCs, and G-NCs-9).", "sentId": 7, "start": 883, "end": 1076}
{"text": "Graphene (G) and nitrogen-doped carbon (NC) were prepared via the same process only without the addition of pyrrole and graphene, respectively.", "sentId": 8, "start": 1077, "end": 1220}

File: finetuning/msp/train/jsonl/101039c6ta05384j.jsonl
{"text": "In a typical process, NiCl2*6H2O (0.173 g) and p-benzenedicarboxylic acid (PTA) (0.332 g) were dissolved in 10 mL and 5 mL N,N-dimethylformamide (DMF), respectively under vigorous stirring for 20 min at room temperature.", "sentId": 2, "start": 205, "end": 425}
{"text": "Subsequently, the DMF solution of NiCl2*6H2O was slowly added to the ligand solution (PTA) drop by drop.", "sentId": 3, "start": 426, "end": 530}
{"text": "After forming a greenish solution, the as-prepared mixture was transferred into a Teflon-lined stainless steel autoclave (50 mL volume) and maintained at 120 degC for 16 h. After the autoclave cooled down to room temperature, the precipitate was washed via centrifugation at 10000 rpm for 5 min with DMF and alcohol several times followed by solvent exchange with methanol four times over two days.", "sentId": 4, "start": 531, "end": 929}
{"text": "The samples were fully activated by removing solvent with vacuum at 100 degC over 12 h.\n", "sentId": 5, "start": 930, "end": 1018}

File: finetuning/msp/train/jsonl/101039c7nr05695h.jsonl
{"text": "10.1039/c7nr05695h\nSolution-processed indium oxide electron transporting layers for high-performance and photo-stable perovskite and organic solar cells\nIndium nitrate hydrate (In(NO3)3*xH2O, 99.99%), indium acetylacetonate (In(AcAc)3, 99.99%), indium chloride (InCl3, 99.999%), P3HT (regioregular, 99%), PCBM (>99%), bis(trifluoromethane)sulfonamide lithium salt (Li-TFSI, 99.95%), anhydrous acetonitrile (ACN, 99.8%), anhydrous ethanol (>99.5%), anhydrous dimethylsulfoxide (DMSO, 99.9%), anhydrous dimethylformamide (DMF, 99.8%), anhydrous diethyl ether (99.9%), anhydrous toluene (99.8%), 4-tert-butylpyridine (tBP, 96%), anhydrous chlorobenzene (CB, 99.8%), and Triton X-100 were purchased from Sigma-Aldrich.", "sentId": 1, "start": 0, "end": 714}
{"text": "PEDOT:PSS (AI 4083) was purchased from Clevios.", "sentId": 2, "start": 715, "end": 762}
{"text": "PbI2 (99.9985%) was purchased from Alfa Aesar.", "sentId": 3, "start": 763, "end": 809}
{"text": "Methylammonium iodide (MAI) (99.98%) was purchased from Dyesol.", "sentId": 4, "start": 810, "end": 873}
{"text": "Poly(triaryl amine) (PTAA, Mn = 17500 g mol-1) was purchased from EM Index.", "sentId": 5, "start": 874, "end": 949}
{"text": "The indium precursor solution was prepared by dissolving 0.1 M indium nitrate hydrate in anhydrous ethanol.", "sentId": 6, "start": 950, "end": 1057}
{"text": "The CH3NH3PbI3 precursor solution was prepared via the Lewis base adduct approach according to a previous report; 461 mg of PbI2, 159 mg of MAI, and 78 mg of DMSO were mixed with 600 mg of DMF.36,37", "sentId": 7, "start": 1058, "end": 1256}
{"text": "The P3HT/PCBM solution was prepared by dissolving 1 wt% P3HT and 1 wt% PCBM in 1 mL of CB at 60 degC for 30 min.", "sentId": 8, "start": 1257, "end": 1369}
{"text": "A PTAA solution was prepared by dissolving 15 mg of PTAA in 1 mL of toluene.", "sentId": 9, "start": 1370, "end": 1446}
{"text": "For Li-doping, 15 μL of Li-TFSi/ACN (170 mg of Li-TFSi in 1 mL of ACN) and 15 μL of tBP/ACN (1:1, v/v) were added to the PTAA solution.", "sentId": 10, "start": 1447, "end": 1582}
{"text": "The PEDOT:PSS solution was modified by mixing 1 wt% Triton X-100.", "sentId": 11, "start": 1583, "end": 1648}
{"text": "All the solutions were prepared in a N2-filled glove box.", "sentId": 12, "start": 1649, "end": 1706}

File: finetuning/msp/train/jsonl/101039c7ta03087h.jsonl
{"text": "In the synthesis of rGO/Ge/rGO, the NH4H(HGeO3)2 precursor solution was first obtained by the reaction of GeO2 and NH3*H2O aqueous solution.56 GeO2 (1 g) powder was dispersed in distilled water (50 mL) by ultrasonication for 10 min.", "sentId": 2, "start": 175, "end": 407}
{"text": "Then concentrated NH3*H2O (68%, 10 mL) was added to the above mixture with magnetic stirring and a transparent solution A was formed.", "sentId": 3, "start": 408, "end": 541}
{"text": "Graphite oxide (GO) was synthesized through a modified Hummer's method starting from graphite powder.57 The as-synthesized GO was dispersed in distilled water and exfoliated by ultrasonication to generate sheets.", "sentId": 4, "start": 542, "end": 754}
{"text": "Subsequently, 10 mL of exfoliated GO solution (20 mg mL-1) was dissolved in solution A under constant stirring for 30 min to obtain a brown solution and then dried at 70 degC for 12 h.", "sentId": 5, "start": 755, "end": 939}
{"text": "Thus the NH4H(HGeO3)2/GO composite was prepared.", "sentId": 6, "start": 940, "end": 988}
{"text": "To obtain the rGO/Ge/rGO hybrid, the NH4H(HGeO3)2/GO was annealed under a 15% H2/85% Ar flow at 800 degC for 4 h.", "sentId": 7, "start": 989, "end": 1102}

File: finetuning/msp/train/jsonl/101039c7ta03244g.jsonl
{"text": "c7ta03244g\nHighly permeable zeolite imidazolate framework composite membranes fabricated via a chelation-assisted interfacial reaction\nPolyacrylonitrile (PAN) UF membranes (MWCO: 200 kDa) were purchased from Beijing Ande Technology Corporation (China).", "sentId": 2, "start": 8, "end": 260}
{"text": "Sodium hydroxide (NaOH), sodium chloride (NaCl), and magnesium chloride (MgCl2) were supplied from Beijing Chemical Works (China).", "sentId": 3, "start": 261, "end": 391}
{"text": "Methyl blue (MB), Congo red (CR), acid fuchsin (AF), magnesium sulfate (MgSO4), and sodium sulfate (Na2SO4) were obtained from Tianjin Guangfu Fine Chemical Institute (China) and used for the NF performance test.", "sentId": 4, "start": 392, "end": 604}
{"text": "The precursors of ZIF-8, including zinc nitrate hexahydrate (Zn(NO3)2*6H2O) and 2-methylimidazole (Hmim, 99.5%), were purchased from Aladdin Industrial Corporation (China).", "sentId": 5, "start": 605, "end": 777}
{"text": "Polyethyleneimine (PEI, Mw: 750000 Da) was supplied by TCI Chemicals (Japan).", "sentId": 6, "start": 778, "end": 855}
{"text": "Bovine serum albumin (BSA, Mw: 67000 g mol-1) and humic acid (HA) were purchased from Beijing Aobox Biotechnology (China) and Macklin Inc. (China), respectively.", "sentId": 7, "start": 856, "end": 1017}
{"text": "Ultrapure water was produced by a lab water purification system (HYP-QX, China).", "sentId": 8, "start": 1018, "end": 1098}
{"text": "All the chemicals and materials were used as received.", "sentId": 9, "start": 1099, "end": 1153}
{"text": "\n\nThe preparation process of the ZIF-8/PEI-HPAN composite membrane is illustrated in Scheme 2, in which the structure of ZIF-8 has been cited from the literature.29 To obtain a negatively charged surface, the PAN substrate was first hydrolyzed in an NaOH aqueous solution (2 mol L-1) at 65 degC for 60 min, followed by rinsing with DI-water (step 1).30 Then, the hydrolyzed PAN (HPAN) substrate was soaked in a 0.2-0.6 mol L-1 Zn(NO3)2 aqueous solution for 5 h at 25 +- 1 degC to coordinate Zn2+ on the HPAN substrate surface (step 2).16,22 Next, the membrane was introduced into a mixed PEI-Zn(II) complex solution containing 0.1-0.3 mol L-1 zinc nitrate and 0.4 wt% PEI aqueous solution for 0.5 h at a constant temperature (20-50 degC, step 3).", "sentId": 10, "start": 1153, "end": 1899}
{"text": "After this, the residual aqueous solution was poured off, and the residual water droplets on the membrane surface were gently wiped off using a filter paper.", "sentId": 11, "start": 1900, "end": 2057}
{"text": "Finally, the PEI-Zn(II)-saturated membrane was immersed in a 0.20 mol L-1 Hmim in a hexane solution for 5-20 min at 25 +- 2 degC to synthesize ZIF-8 crystals in situ (step 4).14", "sentId": 12, "start": 2058, "end": 2235}
{"text": "The obtained membrane was then rinsed three times with ethanol and dried at room temperature (25 +- 2 degC) for 2 h before further use.", "sentId": 13, "start": 2236, "end": 2371}

File: finetuning/msp/train/jsonl/101039c7ta05788a.jsonl
{"text": "\n\nPolycrystalline Cu2Se1-xSx (x = 0.2, 0.3, 0.5, and 0.7) samples were synthesized by a combination of melting and long-term high-temperature annealing.", "sentId": 2, "start": 137, "end": 289}
{"text": "The temperature of the tubes was slowly (100 K h-1) raised to 1423 K and maintained at that temperature for 12 h, and then cooled down to 1073 K in 24 h. After annealing at 1073 K for 8 days, the tubes were furnace cooled to room temperature.", "sentId": 4, "start": 559, "end": 801}

File: finetuning/msp/train/jsonl/101103PhysRevB96054448.jsonl
{"text": "A -site quadruple perovskite manganites AMn7O12 ( A=Sr , Cd, and Pb)\n\n", "sentId": 2, "start": 68, "end": 138}
{"text": "Powder samples of SrMn7O12, CdMn7O12, and PbMn7O12 were prepared from stoichiometric mixtures of Mn2O3, MnO1.839 (Alpha Aesar MnO2 99.997% with the precise oxygen content determined by thermogravimetric analysis), PbO (99.999%), CdO (99.99%), and 4H-SrMnO3.", "sentId": 3, "start": 138, "end": 395}
{"text": "The mixtures were placed in Au capsules and treated at 6 GPa and 1373 K for 2 h for CdMn7O12 and PbMn7O12 and at 6 GPa and 1573 K for 2 h for SrMn7O12 (the duration of heating to the desired temperatures was 10 min) in a belt-type high-pressure apparatus.", "sentId": 4, "start": 396, "end": 651}
{"text": "After the heat treatments, the samples were quenched to room temperature, and the pressure was slowly released.", "sentId": 5, "start": 652, "end": 763}
