Repository: liy140/multidomain-measextract-corpus

# A Multi-Domain Corpus for Measurement Extraction

## Description of contents

A detailed description of corpus creation can be found [here](https://aclanthology.org/2023.bionlp-1.1/).

`finetuning/` 

This folder contains the training and evaluation data for each of the three datasets `measeval`, `bm`, and `msp`. The `measeval`, and `msp` datasets were adapted from the [MeasEval (Harper et al., 2021)](https://github.com/harperco/MeasEval) and the [Material Synthesis Procedual (Mysore et al., 2019)](https://github.com/olivettigroup/annotated-materials-syntheses) corpus respectively.

Each folder contains a `tsv/` and a `jsonl` sub-folder. Each `tsv` file contains annotation information, while each `json` file contains the annotated text and meta information, i.e. the sentence order (`sentId`) and sentence span information. This meta information is especially relevant for the `measeval` and `msp` datasets, as sentence splitting was applied there.

- Explanation on `msp/ignore_sentences.txt`: This file contains a docId-sentenceId pairs that contain of invalid annotations. Partly, invalidity stems from rejection due to high annotation disagreement. Further, there are were sentences that do not contain any entity annotations in the original corpus, but do however contain measurement mentions. However, because they were not annotated in the original corpus, they were not considered by our pre-annotation mapping script that supplied the re-annotation data. We recommend to ignore all sentences here. 

`pretraining/` 

The single txt file in this folder contains data for task-adaptive-pre-training models. It consists of held-out, pooled, unlabeled data related to the three datasets listed above.
In the case of `measeval`, its TAPT data is comprised of paragraphs from the [OA-STM Corpus](https://elsevierlabs.github.io/OA-STM-Corpus/) that were not used for the creation of the MeasEval dataset.

## Citation
```
@inproceedings{li-etal-2023-multi-source,
    title = "Multi-Source (Pre-)Training for Cross-Domain Measurement, Unit and Context Extraction",
    author = "Li, Yueling  and
      Martschat, Sebastian  and
      Ponzetto, Simone Paolo",
    booktitle = "The 22nd Workshop on Biomedical Natural Language Processing and BioNLP Shared Tasks",
    month = jul,
    year = "2023",
    address = "Toronto, Canada",
    publisher = "Association for Computational Linguistics",
    url = "https://aclanthology.org/2023.bionlp-1.1",
    pages = "1--25",
    abstract = "We present a cross-domain approach for automated measurement and context extraction based on pre-trained language models. We construct a multi-source, multi-domain corpus and train an end-to-end extraction pipeline. We then apply multi-source task-adaptive pre-training and fine-tuning to benchmark the cross-domain generalization capability of our model. Further, we conceptualize and apply a task-specific error analysis and derive insights for future work. Our results suggest that multi-source training leads to the best overall results, while single-source training yields the best results for the respective individual domain. While our setup is successful at extracting quantity values and units, more research is needed to improve the extraction of contextual entities. We make the cross-domain corpus used in this work available online.",
}
```

File: finetuning/msp/val/jsonl/101002aenm201300174.jsonl
{"text": "Mg 2 Si 0.45 Sn 0.55 Based Thermoelectric Solid Solutions with Band Convergence\n\nMg2(1+x)Si0.45Sn0.537Sb0.013 (x = 0.04, 0.06, 0.08, 0.10, 0.12) compounds were synthesized by a B2O3 flux method.22 Elemental Mg (99%),", "sentId": 2, "start": 78, "end": 294}
{"text": "Si (99.9%), Sn (99.5%) and Sb (99.999%) powders were utilized.", "sentId": 3, "start": 295, "end": 357}
{"text": "All preparation steps were performed in an argon glove box.", "sentId": 4, "start": 358, "end": 417}
{"text": "Raw powders were weighed, and thoroughly mixed in an agate mortar.", "sentId": 5, "start": 418, "end": 484}
{"text": "The starting materials were transferred into an alumina crucible, covered by B2O3 powders and then compacted.", "sentId": 6, "start": 485, "end": 594}
{"text": "The crucibles were placed into a chamber furnace, heated at 973 K for 10 h and finally cooled down to room temperature.", "sentId": 7, "start": 595, "end": 714}
{"text": "The ingots were ground and sieved to ~50 μm and hot pressed in a graphite die of Φ 12.7 mm under a pressure of 80 MPa at 1025 K for 2 h, resulting in compact pellets for property analysis.", "sentId": 8, "start": 715, "end": 903}

File: finetuning/msp/val/jsonl/101016jjallcom201605264.jsonl
{"text": "10.1016/j.jallcom.2016.05.264\nMulti-shelled NiO hollow spheres: Easy hydrothermal synthesis and lithium storage performances\n\nSynthesis of multi-shelled NiO hollow spheres: In a typical experiment, 0.01 mol d-glucose and 0.02 mol Ni(NO3)2*6H2O were dissolved in 50 ml utrapure water.", "sentId": 1, "start": 0, "end": 283}
{"text": "Then, the solution was homogenized by vigorous stirring.", "sentId": 2, "start": 284, "end": 340}
{"text": "After stirring for 30 min, the resultant mixture was transferred to a 100 ml Teflon-lined autoclave followed by hydrothermal treatment at 180 degC for 20 h.", "sentId": 3, "start": 341, "end": 497}
{"text": "The obtained products were washed and filtered off several times using utrapure water and ethanol successively, and finally dried in a vacuum oven at 80 degC for 12 h.", "sentId": 4, "start": 498, "end": 665}
{"text": "After synthesis, the products were subjected to annealing at 270, 350, 430 or 550 degC for 3 h in air with a heating rate of 2 degC min-1 from room temperature to obtain multi-shelled NiO hollow spheres with a controlled number of shells (solid NiO sphere, double-, triple- and quadruple/quintuple-shelled NiO hollow sphere, respectively).", "sentId": 5, "start": 666, "end": 1005}

File: finetuning/msp/val/jsonl/101016jjpowsour201411037.jsonl
{"text": "10.1016/j.jpowsour.2014.11.037\nPhase composition and electrochemical performance of sodium lithium titanates as anode materials for lithium rechargeable batteries\n\nNaxLi4-xTi6O14 (0 <= x <= 4) samples with different Na contents (x = 0, 1, 2, 3 and 4) were synthesized by a traditional solid-state method.", "sentId": 1, "start": 0, "end": 304}
{"text": "The stoichiometric amounts of CH3COOLi*2H2O (Aladdin Chemistry), CH3COONa*3H2O (Aladdin Chemistry), TiO2 (Aladdin Chemistry) were mixed with oxalic acid dehydrate chelating agent (Aladdin Chemistry) under various Na/Li molar ratios and pretreated by high energy ball-milling in ethanol at 400 rpm rotational speed for 15 h.", "sentId": 2, "start": 305, "end": 628}
{"text": "The obtained precursor slurry was dried at 80 degC and then calcinated at 900 degC for 10 h in air atmosphere.", "sentId": 3, "start": 629, "end": 739}

File: finetuning/msp/val/jsonl/101016jjpowsour201512048.jsonl
{"text": "10.1016/j.jpowsour.2015.12.048\nSynthesis of sub-10 nm copper sulphide rods as high-performance anode for long-cycle life Li-ion batteries\n\nCopper acetate monohydrate (analytical reagent (AR)), pyridine (AR), and sodium sulfide nonahydrate (AR) were purchased from Sigma-Aldrich.", "sentId": 1, "start": 0, "end": 278}
{"text": "The electrolyte was purchased from Guo Tai Hua Long Company, including 1 M LiPF6 in ethylene carbonate (EC) and dimethyl carbonate (DMC) (1:1 by volume).", "sentId": 2, "start": 279, "end": 432}
{"text": "All chemicals were used without further purification.", "sentId": 3, "start": 433, "end": 486}
{"text": "\n\nIn a typical synthesis, 5.0 mmol of copper acetate monohydrate was dissolved into 40 mL distilled water/pyridine mixture (v:v = 1:3) and heated to 80 degC. 5.0 mmol of sodium sulfide nonahydrate was dissolved into 20 mL of distilled water.", "sentId": 4, "start": 486, "end": 727}
{"text": "Then, sodium sulfide solution was dropped into copper acetate solution under vigorous stirring.", "sentId": 5, "start": 728, "end": 823}
{"text": "Finally, the mixture reacted for 2 h at 80 degC. The final products was collected and washed several times by distilled water or other solvents (e.g., ethanol, pyridine), and then dried in a vacuum at 60 degC for 12 h.\n\n", "sentId": 6, "start": 824, "end": 1044}

File: finetuning/msp/val/jsonl/101016jjssc200911025.jsonl
{"text": "10.1016/j.jssc.2009.11.025\nCrystal growth, structure and magnetic properties of the double perovskites Ln2MgIrO6 (Ln=Pr, Nd, Sm-Gd)\n\nFor all compounds, the lanthanide sesquioxides, Ln2O3 (Nd, Sm, Eu, Gd), (Alfa Aesar, 99.99%) were fired at 1000 degC for 12 h prior to the reactions.", "sentId": 1, "start": 0, "end": 282}
{"text": "Pr6O11 (Alfa Aesar, 99.9%) was converted to Pr2O3 by heating Pr6O11 at 1000 degC for 24 h under a reducing 5% H2 atmosphere.", "sentId": 2, "start": 283, "end": 407}
{"text": "KOH (Fisher Scientific, A.C.S Reagent Grade, 99.9%), iridium powder (Engelhard, 99.99%) and MgO (Alfa Aesar, 99.998%) were used as received.", "sentId": 3, "start": 408, "end": 548}
{"text": "Single crystals of Ln2MgIrO6 were grown from a high temperature melt of potassium hydroxide.", "sentId": 4, "start": 549, "end": 641}
{"text": "Ln2O3 (Pr, Nd, Sm, Eu, Gd) (0.5 mmol), MgO (1 mmol), Ir (0.5 mmol), and KOH (4 g) were loaded into sealed silver tubes and heated in a box furnace to a temperature of 700 degC at 10 degC/min, held for 24 h at 700 degC, slow cooled to 600 degC at 0.2 degC/min and then allowed to cool to room temperature by turning off the furnace.", "sentId": 5, "start": 642, "end": 973}
{"text": "The black crystals were removed from the flux matrix by dissolving the flux in water aided by sonication.", "sentId": 6, "start": 974, "end": 1079}
{"text": "The crystals were finally extracted by vacuum filtration.", "sentId": 7, "start": 1080, "end": 1137}

File: finetuning/msp/val/jsonl/101016jmatlet201210091.jsonl
{"text": "In a typical process, 2.5 mmol La(NO3)3*6H2O, 2.24 g 50% Mn(NO3)2 solution (containing 7 mmol Mn2+), 10 mmol citric acid (C6H8O7*H2O), 45 mmol urea and 1.0 g P123 were dissolved with a mixed solvent containing 2 mL ethanol, 8 mL ethylene glycol and 2 mL H2O.", "sentId": 2, "start": 182, "end": 440}
{"text": "After being stirred for 5 h, the obtained solution was transferred into a 70 mL stainless autoclave, and heated at 100 degC for 48 h.", "sentId": 3, "start": 441, "end": 574}
{"text": "The solid product was washed and collected by centrifugation, then dried overnight at 60 degC. This gray product was calcined at 600 degC for 8 h in air flow to convert it to LaMnO3.", "sentId": 4, "start": 575, "end": 757}

File: finetuning/msp/val/jsonl/101016jmatlet201701142.jsonl
{"text": "10.1016/j.matlet.2017.01.142\nTemplate synthesis of Zn2TiO4 and Zn2Ti3O8 nanorods by hydrothermal-calcination combined processes\n0.200 mol Zn(NO3)2*6H2O and 0.015 mol La(NO3)3*6H2O were dissolved in 100 ml de-ionized water.", "sentId": 1, "start": 0, "end": 222}
{"text": "Then 0.100 mol and 0.300 mol C4K2O9Ti*2H2O in 100 ml de-ionized water each were slowly added to the transparency solutions with keeping the pH at 10 throughout the process.", "sentId": 3, "start": 276, "end": 448}
{"text": "These solutions were hydrothermally processed at 120 degC for 12 h.", "sentId": 4, "start": 449, "end": 516}
{"text": "The samples were calcined at 750 degC for 5 h for further characterization.", "sentId": 5, "start": 517, "end": 592}

File: finetuning/msp/val/jsonl/101016jmolcata201411015.jsonl
{"text": "10.1016/j.molcata.2014.11.015\nKeggin type heteropoly acid, encapsulated in metal-organic framework: A heterogeneous and recyclable nanocatalyst for selective oxidation of sulfides and deep desulfurization of model fuels\nFor the synthesis of PMo@HKUST-1(I), PW@HKUST-1(II) and SiW@HKUST-1(III) catalysts, the mixture of BTC (0.21 g, 1 mmol) and 0.10 g of CTAB in absolute ethanol (14 mL) was prepared and then 0.06 g of PMo for (I), 0.1 g of PW for (II), 0.1 g of SiW for (III), and 1.45 g of copper(II) nitrate trihydrate (Cu(NO3)2*3H2O) were dissolved in distilled water (10 mL), Both solutions were combined and mixed under vigorous stirring for approximately 30 min and were aged without stirring for a further 2 days in the case of (I) and 4 days for (II and III) at room temperature.", "sentId": 1, "start": 0, "end": 788}
{"text": "A green (I), blue (II) and light blue (III) precipitate were then collected, washed with distilled water three times and dried at 60 degC for 24 h. CTAB was removed by Soxhlet extraction with ethanol (laboratory use, Chem-Lab) which was performed for 24 h.", "sentId": 2, "start": 789, "end": 1045}
{"text": "The product was dried in air at 60 degC. The yields were 95%, 92.6% and 86.4% for (I), (II) and (III) respectively.", "sentId": 3, "start": 1046, "end": 1161}

File: finetuning/msp/val/jsonl/101016jnanoen201410008.jsonl
{"text": "10.1016/j.nanoen.2014.10.008\nFormic acid-reduced ultrasmall Pd nanocrystals on graphene to provide superior electocatalytic activity and stability toward formic acid oxidation\n\nThe graphene oxide (GO) was synthesized from graphite by using a modified Hummers method [20] and [21].", "sentId": 1, "start": 0, "end": 280}
{"text": "The prepared graphene oxide was dried in normal vacuum at 70 degC for 12 h and then put into a glass bottle under high vacuum level at 60 degC overnight, followed by heating to 220 degC quickly.", "sentId": 2, "start": 281, "end": 475}
{"text": "\n\nIn a typical synthesis of Pd@Graphene electrocatalyst (30% Pd), graphene 10.5 mg, poly(vinyl pyrrolidone) (PVP) 40 mg, and (NH4)2PdCl4 12 mg were dissolved in 2 mL of deionized water.", "sentId": 4, "start": 539, "end": 724}
{"text": "The mixture was treated in an ultrasonic bath to form a uniform aqueous dispersion, then added 3 mL HCOOH and ultrasonically treated for 10 min.", "sentId": 5, "start": 725, "end": 869}
{"text": "The obtained black power was isolated by centrifugation, cleaned by three cycles of centrifugation/washing, and oven-dried at 60 degC for more than 6 h.", "sentId": 7, "start": 959, "end": 1111}

File: finetuning/msp/val/jsonl/101016jsolidstatesciences201609005.jsonl
{"text": "10.1016/j.solidstatesciences.2016.09.005\nDielectric properties of FeNbO4 ceramics prepared by the sol-gel method\n\nFeNbO4 powders were prepared using the sol-gel method.", "sentId": 1, "start": 0, "end": 168}
{"text": "Niobium chloride (NbCl5) and iron nitrate (Fe(NO3)3*9H2O), were used as starting materials and citric acid and ethylene glycol as chelating agent and reaction medium, respectively.", "sentId": 2, "start": 169, "end": 349}
{"text": "A suspension containing stoichiometric amounts of starting materials was previously prepared in a minor amount of hydrogen peroxide (3% V/V) and dispersed in a mixture of citric acid and ethylene glycol in a molar ratio 1:3.", "sentId": 4, "start": 409, "end": 633}
{"text": "In order to promote the solubility, the suspension was stirred until a clear colloidal suspension was obtained.", "sentId": 5, "start": 634, "end": 745}
{"text": "\n\nThe solution was dried at 300 degC for 24 h to evaporate the solvent and the obtained powders were thermally analysed by differential thermal analysis, performed in a Lynseis Apparatus type L92/095, in the temperature range 20-1200 degC, with a heating rate of 5 degC/min, using Al2O3 as reference.", "sentId": 6, "start": 745, "end": 1045}
{"text": "\n\nSubsequently, the dry powders were pressed into pellets, and finally heat-treated, according to the DTA results, at 500, 650, 850, 1000 and 1200 degC, using a dwell time of 4 h, with a heating rate of 5 oC/min.", "sentId": 7, "start": 1045, "end": 1257}

File: finetuning/msp/val/jsonl/101016jssc200704044.jsonl
{"text": "A series of polycrystalline samples of SrMo1-xNixO4(0.02<=x<=0.08) were prepared through the conventional solid-state reaction method in air.", "sentId": 2, "start": 122, "end": 263}
{"text": "Appropriate proportions of high-purity SrCO3, MoO3, and Ni powders were thoroughly mixed according to the desired stoichiometry, and then prefired at 900 [", "sentId": 3, "start": 264, "end": 419}
{"text": "?]C for 24 h.", "sentId": 4, "start": 419, "end": 432}
{"text": "?]C for 24 h with intermediate grinding twice.", "sentId": 6, "start": 516, "end": 562}
{"text": "White compounds, SrMo1-xNixO4, were obtained.", "sentId": 7, "start": 563, "end": 608}
{"text": "The compounds were ground and pressed into small pellets about 10 mm diameter and 2 mm thickness.", "sentId": 8, "start": 609, "end": 706}

File: finetuning/msp/val/jsonl/101038srep02426.jsonl
{"text": "Stoichiometric amounts of Ln(NO3)3*6H2O(Aldrich, 99.9%, metal basis), Ba(NO3)2", "sentId": 2, "start": 293, "end": 371}
{"text": "(Aldrich, 99+%), Sr(NO3)2 (Aldrich, 99+%), Co(NO3)2*6H2O (Aldrich, 98+%), and Fe(NO3)3*6H2O (Aldrich, 98%) were dissolved in distilled water with proper amount of glycine.", "sentId": 3, "start": 372, "end": 543}
{"text": "The solutions were heated up to 350degC in air and followed by combustion to form fine powders, which were calcined at 600degC for 4 hours.", "sentId": 4, "start": 544, "end": 683}
{"text": "The resulting powders were then grinded and calcined again at 900degC for 4 hours.", "sentId": 5, "start": 684, "end": 766}

File: finetuning/msp/val/jsonl/101039c4cy00360h.jsonl
{"text": "10.1039/c4cy00360h\nCatalytic consequences of micropore topology, mesoporosity, and acidity on the hydrolysis of sucrose over zeolite catalysts\nThe conventional microporous FER, MFI, MOR, BEA, and FAU with different acidity (Si/Al ratio) were purchased from Zeolyst.", "sentId": 1, "start": 0, "end": 265}
{"text": "MWW and PMWW were derived from the same precursor, MWW (P).", "sentId": 2, "start": 266, "end": 325}
{"text": "The hydrothermal synthesis of MWW (P) was carried out by using the method described by Corma et al.39,40 One portion of the crystalline product MWW (P) was dried and calcined to produce MWW.", "sentId": 3, "start": 326, "end": 516}
{"text": "The other portion of MWW (P) was swollen according to the method developed by Maheshwari et al.,41 followed by pillaring of the swollen materials using the procedure reported by Barth et al.38", "sentId": 4, "start": 517, "end": 709}
{"text": "The resulting solid was treated using the same conditions as those for MWW to produce PMWW.", "sentId": 5, "start": 710, "end": 801}
{"text": "A multilamellar MFI was synthesized using the method reported by Ryoo and co-workers,43 through a coherent assembly of the zeolite layer and the structure directing agent, a diquaternary ammonium surfactant with a relatively long hydrocarbon chain.", "sentId": 6, "start": 802, "end": 1050}
{"text": "Pillaring of multilamellar MFI was done as reported by Na et al.42 to produce PMFI, using a similar pillaring procedure to that of swollen MWW (P).", "sentId": 7, "start": 1051, "end": 1198}
{"text": "The as-synthesized MWW and MFI zeolites were ion-exchanged four times using 1 mol L-1 aqueous NH4NO3 (weight ratio of zeolite to NH4NO3 solution = 1:10) at 353 K for 12 h and subsequently collected by vacuum filtration, washed with deionized (DI) water three times, and dried at 343 K overnight.", "sentId": 8, "start": 1199, "end": 1494}
{"text": "No ion-exchange process was applied to the commercial zeolites since they were purchased in the NH4+-form.", "sentId": 9, "start": 1495, "end": 1601}
{"text": "All zeolite samples in their NH4+-form were treated in dry air (100 mL min-1, ultrapure, Airgas) by increasing the temperature from ambient temperature to 823 K at 1.45 K min-1 and holding for 4 h to thermally decompose NH4+ to NH3 and H+.", "sentId": 10, "start": 1602, "end": 1841}
{"text": "To differentiate the same type of zeolite with different Si/Al ratios, each catalyst is named by its structure type and Si/Al ratio in the remainder of this paper.", "sentId": 11, "start": 1842, "end": 2005}

File: finetuning/msp/val/jsonl/101039c5ta08878j.jsonl
{"text": "PrBa 0.8 Ca 0.2 Mn 2 O 5+δ\nIn order to fabricate a La0.9Sr0.1Ga0.8Mg0.2O3-δ (LSGM) electrolyte supported cell, the LSGM powder was prepared by the solid state reaction method and a dense electrolyte substrate was prepared by dry pressing followed by sintering at 1475 degC. Stoichiometric amounts of La2O3 (Sigma 99.99%), SrCO3 (Sigma, 99.99%), Ga2O3 (Sigma, 99.99%), and MgO (Sigma, 99.9%) powders were ball milled in ethanol for 24 h. After drying, the mixture was calcined for 6 h.", "sentId": 3, "start": 131, "end": 615}
{"text": "The thickness of the LSGM electrolyte was adjusted to about 250 μm by polishing.", "sentId": 4, "start": 616, "end": 696}
{"text": "LDC (La0.4Ce0.6O2-δ) was also prepared by ball milling stoichiometric amounts of La2O3 and CeO2 (Sigma, 99.99%) in ethanol and then calcined for 6 h.", "sentId": 5, "start": 697, "end": 846}
{"text": "For the preparation of the electrode slurry, disordered Pr0.5Ba0.4Ca0.1MnO3 was mixed with an organic binder, V-006.", "sentId": 6, "start": 847, "end": 963}
{"text": "The Pr0.5Ba0.4Ca0.1MnO3 slurry was applied on both sides of the LSGM pellet by the screen printing method, and then fired at 950 degC in air for 4 h.", "sentId": 7, "start": 964, "end": 1113}

File: finetuning/msp/val/jsonl/101039c5tc00196j.jsonl
{"text": "10.1039/c5tc00196j\nA facile fabrication of large-scale reduced graphene oxide-silver nanoparticle hybrid film as a highly active surface-enhanced Raman scattering substrate\nNatural graphite flake (99.8% purity), silver nitrate (AgNO3, >99%), and sodium citrate tribasic dehydrate (>=99.0% purity) were purchased from Sigma-Aldrich.", "sentId": 1, "start": 0, "end": 331}
{"text": "R6G and MA were obtained from J&K Scientific Ltd (Beijing, China).", "sentId": 2, "start": 332, "end": 398}
{"text": "H2SO4 (95-98 wt%) and KMnO4 (99.5% purity) were purchased from Beijing Chemical Co., Ltd (Beijing, China).", "sentId": 3, "start": 399, "end": 505}
{"text": "H3PO4 (85% purity) and H2O2 (30% aqueous solution) were obtained from Xilong Chemical Co., Ltd.", "sentId": 4, "start": 506, "end": 601}
{"text": "All chemicals used in this work were of analytical reagent grade and obtained from commercial sources and directly used without additional purification.", "sentId": 5, "start": 602, "end": 754}
{"text": "The water used was purified through a Millipore system (~18.2 MΩ cm-1).", "sentId": 6, "start": 755, "end": 826}
{"text": "Carbon-coated Cu grids for transmission electron microscopy (TEM) characterization were purchased from Plano GmbH (Wetzlar, Germany).", "sentId": 7, "start": 827, "end": 960}
{"text": "\nGO was synthesized by the oxidation of natural graphite flakes using a modified Hummers method to produce graphite oxide.31 In detail, 3 g of graphite flakes were mixed with a mixture of concentrated H2SO4/H3PO4 (9:1) under stirring at room temperature; KMnO4 (18 g) was added slowly by stirring, and the mixture was incubated and stirred in the thermostatic water bath for 12 h (50 degC).", "sentId": 8, "start": 960, "end": 1350}
{"text": "The mixture was poured slowly onto ice crush (200 mL) and 10% hydrogen peroxide (10 mL) when the temperature was decreased to room temperature.", "sentId": 9, "start": 1351, "end": 1494}
{"text": "Then the mixture was centrifuged (4000 rpm for 0.5 h), and the remaining solid material was washed in succession with 400 mL of water, 400 mL of 30% hydrochloric acid, and 400 mL of ethanol (2x).", "sentId": 10, "start": 1495, "end": 1690}
{"text": "The remaining material was filtered and vacuum-dried overnight at room temperature.", "sentId": 11, "start": 1691, "end": 1774}
{"text": "Finally, 5.8 g of the product was obtained.", "sentId": 12, "start": 1775, "end": 1818}
{"text": "\nAgNPs were synthesized according to the literature previously reported.32 In a typical synthesis, 100 mL of aqueous AgNO3 (0.5 mmol) was added into a 250 mL flask and heated to boil under punchy stirring in an oil bath.", "sentId": 13, "start": 1818, "end": 2038}
{"text": "After that, 10 mL aqueous sodium citrate (1%) was added, and the color of the solution reached to yellow after 1 h, which indicates the formation of AgNPs.", "sentId": 14, "start": 2039, "end": 2194}
